Repository: SevdaKIT1234/VIVALDI_Materials

# VIVALDI Materials

This git repository contains the measured raw data and the generated OpenMATERIAL files of the VIVALDI funded project. In addition, code is stored with which the raw data can be viewed and the OpenMATERIAL files can be generated.

The repo contains extensive measurements in the mmWave range.
In the quasi-optical bench, various materials were measured with a vector analyser and the scattering  parameters were recorded.
In addition, the complex permitivity $\epsilon_r$. 
and permeability $\mu_r$ were calculated from the s-parameters, as these are the physical quantities that are most commonly used. As a small addition, only non-metallic or non-magnetic materials are used here, so the permeability can be assumed to be  $\mu_r = 0 \frac{H}{m}$ or $\mu_r = 1 - 0.00001j \frac{H}{m}$, which significantly simplifies the calculation of permittivity $\epsilon_r$.

## VIVALDI

To this end, virtual test environments are being developed for the sensor systems that are of central importance for connected and automated driving. They are used to simulate the functions of sensors, the impact of the environment, and the representation of scenarios. Different approaches from software-in-the-loop over over-the-air vehicle-in-the-loop up to field-operational tests are pursued in combination. The project is investigating how close to reality such tests can be in a virtual environment and to what extent they can represent the actual complexity of test drives. The aim is to develop realistic models for scenarios, sensors and environments that will enable standardized test procedures. In cooperation with the Japanese partners of the DIVP consortium, complementary scientific approaches and central questions of modelling, simulation and validation are being worked on.

More information about the VIALDI project can be found on the [website](https://www.safecad-vivid.net/).

## OpenMATERIAL

OpenMATERIAL is a proposal that deals with how to exchange data for virtual validation and how to describe and structure this exchange. In the VIVALDI project, we had the same experience and therefore decided to use OpenMATERIAL. 

More information about the OpenMATERIAL project can be found on the [website](https://github.com/LudwigFriedmann/OpenMATERIAL).

## Measurement Campaign
In VIVALDI there were several Mass campaigns. The results listed here include material measurements in the quasi-optical bench. For this purpose, several samples were measured and their dielectric properties in the mmWave range were determined.

### Measurements results
The measurement results show the different reflection properties of the material over the frequency and the angle of incidence. Based on these measured s-parameters, the permittivity and permeability can later be determined. Where [Fig 1](#Fig-1) shows the $S21 in dB$ over the angle of incidence and [Fig 2](#Fig-2) shows the $S21 in dB$ over the frequenz. 
:-------------------------:|:-------------------------:
Fig 1: S21 over angle of incindet. | Fig 2: S21 over frequenz

## File Structure

| Filepath  | Description |
| ------------- | ------------- |
| [materials](./materials) | OpenMATERIAL output folder structer with the generated material files. |

# rawdata

The result of the data processed according to the OpenMATERIAL format.
The data were measured on a quasi optical bench [Fig. 1](Fig-1). In this case, we understand [raw data](./data_20220519) to mean the dielectric properties of the DuT. The QoB is used to extract the s-parameters and then determine the permeability and permitivity from them. In OpenMATERIAL the permitivity and permeability are listed, for the sake of completeness the measured s-parameters are also listed here in the raw data.
Fig 1: The Image shows the KIT QoB setup. The DuT is attached to the table (*Rotating Probe Station*). The *Tx-atenna* is mounted in fixed position, whereby the *Rx-antenna* can move its position. The *Rx-antenna* can change the position over $\varphi_{Rx}$. Both antennas are connected to the Vecotr Network Analyser (*VNA*), where the s-parameters are recorded. The *PC* visualizes the measurement results and saves the *.s2p files, which are also available in the [data](./data_20220519) folder. 

<br/><br/>
<br/><br/>



| Filepath  | Description |
| ------------- | ------------- |
| [rawdata](.) | All inputfiles measured and processed from KIT. In these measurements, everything related to permitivity and s-parameters is considered raw data.|
| [data_20220519](./data_20220519) | The measured raw data of the quasi-optical bench as s-parameters (*.s2p) and the resulting permittivity (*.txt). |
| [meas](./meas) | Prepared [raw data](./data_20220519) as a stored dataframe. The raw data files were summarized and stored in an excel format. The name contains the date of measurement. |
| [list_uuid.txt](./list_uuid) | Unique ID linked to the material names. |

File: rawdata/Data_Lookup_tables/SWISSto12 MCK/data_20220519/Sample_Asphalt_58421AC8DS_19052022_1_eps.txt
!SWISSto12 MCK epsilon fit data
!name=Sample_Asphalt_58421AC8DS_19052022_1
!thickness[mm]=23.000
!freq eps tand
75.000 4.468 3.894e-02 
75.050 4.467 3.896e-02 
75.100 4.467 3.899e-02 
75.150 4.467 3.901e-02 
75.200 4.467 3.904e-02 
75.250 4.467 3.906e-02 
75.300 4.467 3.909e-02 
75.350 4.466 3.912e-02 
75.400 4.466 3.915e-02 
75.450 4.466 3.918e-02 
75.500 4.466 3.921e-02 
75.550 4.466 3.924e-02 
75.600 4.466 3.928e-02 
75.650 4.465 3.931e-02 
75.700 4.465 3.935e-02 
75.750 4.465 3.938e-02 
75.800 4.465 3.942e-02 
75.850 4.465 3.946e-02 
75.900 4.465 3.950e-02 
75.950 4.464 3.953e-02 
76.000 4.464 3.957e-02 
76.050 4.464 3.961e-02 
76.100 4.464 3.965e-02 
76.150 4.464 3.969e-02 
76.200 4.464 3.973e-02 
76.250 4.463 3.977e-02 
76.300 4.463 3.981e-02 
76.350 4.463 3.985e-02 
76.400 4.463 3.989e-02 
76.450 4.462 3.993e-02 
76.500 4.462 3.996e-02 
76.550 4.462 4.000e-02 
76.600 4.462 4.004e-02 
76.650 4.461 4.007e-02 
76.700 4.461 4.010e-02 
76.750 4.461 4.013e-02 
76.800 4.461 4.017e-02 
76.850 4.460 4.019e-02 
76.900 4.460 4.022e-02 
76.950 4.460 4.025e-02 
77.000 4.459 4.027e-02 
77.050 4.459 4.030e-02 
77.100 4.459 4.032e-02 
77.150 4.459 4.034e-02 
77.200 4.458 4.035e-02 
77.250 4.458 4.037e-02 
77.300 4.458 4.039e-02 
77.350 4.457 4.040e-02 
77.400 4.457 4.041e-02 
77.450 4.457 4.042e-02 
77.500 4.457 4.043e-02 
77.550 4.456 4.043e-02 
77.600 4.456 4.044e-02 
77.650 4.456 4.044e-02 
77.700 4.456 4.045e-02 
77.750 4.456 4.045e-02 
77.800 4.455 4.045e-02 
77.850 4.455 4.045e-02 
77.900 4.455 4.045e-02 
77.950 4.455 4.045e-02 
78.000 4.455 4.045e-02 
78.050 4.454 4.044e-02 
78.100 4.454 4.044e-02 
78.150 4.454 4.044e-02 
78.200 4.454 4.044e-02 
78.250 4.454 4.043e-02 
78.300 4.454 4.043e-02 
78.350 4.454 4.043e-02 
78.400 4.453 4.043e-02 
78.450 4.453 4.043e-02 
78.500 4.453 4.043e-02 
78.550 4.453 4.043e-02 
78.600 4.453 4.043e-02 
78.650 4.453 4.043e-02 
78.700 4.453 4.043e-02 
78.750 4.453 4.044e-02 
78.800 4.453 4.044e-02 
78.850 4.452 4.045e-02 
78.900 4.452 4.046e-02 
78.950 4.452 4.047e-02 
79.000 4.452 4.047e-02 
79.050 4.452 4.048e-02 
79.100 4.452 4.050e-02 
79.150 4.452 4.051e-02 
79.200 4.452 4.052e-02 
79.250 4.452 4.053e-02 
79.300 4.451 4.054e-02 
79.350 4.451 4.056e-02 
79.400 4.451 4.057e-02 
79.450 4.451 4.059e-02 
79.500 4.451 4.060e-02 
79.550 4.451 4.061e-02 
79.600 4.450 4.063e-02 
79.650 4.450 4.064e-02 
79.700 4.450 4.065e-02 
79.750 4.450 4.066e-02 
79.800 4.450 4.068e-02 
79.850 4.450 4.069e-02 
79.900 4.449 4.070e-02 
79.950 4.449 4.071e-02 
80.000 4.449 4.071e-02 
80.050 4.449 4.072e-02 
80.100 4.449 4.073e-02 
80.150 4.448 4.073e-02 
80.200 4.448 4.073e-02 
80.250 4.448 4.074e-02 
80.300 4.448 4.074e-02 
80.350 4.448 4.074e-02 
80.400 4.447 4.073e-02 
80.450 4.447 4.073e-02 
80.500 4.447 4.073e-02 
80.550 4.447 4.072e-02 
80.600 4.447 4.072e-02 
80.650 4.446 4.071e-02 
80.700 4.446 4.070e-02 
80.750 4.446 4.069e-02 
80.800 4.446 4.068e-02 
80.850 4.446 4.067e-02 
80.900 4.446 4.066e-02 
80.950 4.445 4.064e-02 
81.000 4.445 4.063e-02 
81.050 4.445 4.062e-02 
81.100 4.445 4.060e-02 
81.150 4.445 4.059e-02 
81.200 4.445 4.057e-02 
81.250 4.445 4.056e-02 
81.300 4.445 4.054e-02 
81.350 4.444 4.053e-02 
81.400 4.444 4.052e-02 
81.450 4.444 4.050e-02 
81.500 4.444 4.049e-02 
81.550 4.444 4.048e-02 
81.600 4.444 4.047e-02 
81.650 4.444 4.046e-02 
81.700 4.444 4.045e-02 
81.750 4.444 4.044e-02 
81.800 4.444 4.043e-02 
81.850 4.444 4.042e-02 
81.900 4.444 4.042e-02 
81.950 4.443 4.041e-02 
82.000 4.443 4.041e-02 
82.050 4.443 4.041e-02 
82.100 4.443 4.041e-02 
82.150 4.443 4.040e-02 
82.200 4.443 4.040e-02 
82.250 4.443 4.040e-02 
82.300 4.443 4.041e-02 
82.350 4.443 4.041e-02 
82.400 4.443 4.041e-02 
82.450 4.443 4.041e-02 
82.500 4.443 4.042e-02 
82.550 4.442 4.042e-02 
82.600 4.442 4.043e-02 
82.650 4.442 4.043e-02 
82.700 4.442 4.043e-02 
82.750 4.442 4.044e-02 
82.800 4.442 4.044e-02 
82.850 4.442 4.045e-02 
82.900 4.442 4.045e-02 
82.950 4.441 4.045e-02 
83.000 4.441 4.045e-02 
83.050 4.441 4.045e-02 
83.100 4.441 4.045e-02 
83.150 4.441 4.045e-02 
83.200 4.441 4.045e-02 
83.250 4.441 4.045e-02 
83.300 4.440 4.045e-02 
83.350 4.440 4.044e-02 
83.400 4.440 4.044e-02 
83.450 4.440 4.043e-02 
83.500 4.440 4.042e-02 
83.550 4.440 4.041e-02 
83.600 4.439 4.041e-02 
83.650 4.439 4.039e-02 
83.700 4.439 4.038e-02 
83.750 4.439 4.037e-02 
83.800 4.439 4.036e-02 
83.850 4.439 4.034e-02 
83.900 4.439 4.033e-02 
83.950 4.438 4.031e-02 
84.000 4.438 4.029e-02 
84.050 4.438 4.027e-02 
84.100 4.438 4.026e-02 
84.150 4.438 4.024e-02 
84.200 4.438 4.022e-02 
84.250 4.438 4.020e-02 
84.300 4.438 4.018e-02 
84.350 4.438 4.016e-02 
84.400 4.438 4.014e-02 
84.450 4.437 4.012e-02 
84.500 4.437 4.010e-02 
84.550 4.437 4.008e-02 
84.600 4.437 4.006e-02 
84.650 4.437 4.004e-02 
84.700 4.437 4.002e-02 
84.750 4.437 4.000e-02 
84.800 4.437 3.999e-02 
84.850 4.437 3.997e-02 
84.900 4.437 3.996e-02 
84.950 4.437 3.994e-02 
85.000 4.437 3.993e-02 
85.050 4.437 3.991e-02 
85.100 4.437 3.990e-02 
85.150 4.437 3.989e-02 
85.200 4.437 3.988e-02 
85.250 4.437 3.987e-02 
85.300 4.437 3.986e-02 
85.350 4.436 3.985e-02 
85.400 4.436 3.985e-02 
85.450 4.436 3.984e-02 
85.500 4.436 3.983e-02 
85.550 4.436 3.983e-02 
85.600 4.436 3.982e-02 
85.650 4.436 3.982e-02 
85.700 4.436 3.981e-02 
85.750 4.436 3.981e-02 
85.800 4.436 3.980e-02 
85.850 4.436 3.980e-02 
85.900 4.436 3.979e-02 
85.950 4.435 3.979e-02 
86.000 4.435 3.978e-02 
86.050 4.435 3.977e-02 
86.100 4.435 3.977e-02 
86.150 4.435 3.976e-02 
86.200 4.435 3.975e-02 
86.250 4.435 3.974e-02 
86.300 4.435 3.973e-02 
86.350 4.434 3.972e-02 
86.400 4.434 3.971e-02 
86.450 4.434 3.970e-02 
86.500 4.434 3.968e-02 
86.550 4.434 3.967e-02 
86.600 4.434 3.965e-02 
86.650 4.434 3.963e-02 
86.700 4.433 3.961e-02 
86.750 4.433 3.959e-02 
86.800 4.433 3.957e-02 
86.850 4.433 3.955e-02 
86.900 4.433 3.952e-02 
86.950 4.433 3.950e-02 
87.000 4.433 3.947e-02 
87.050 4.433 3.944e-02 
87.100 4.432 3.941e-02 
87.150 4.432 3.939e-02 
87.200 4.432 3.935e-02 
87.250 4.432 3.932e-02 
87.300 4.432 3.929e-02 
87.350 4.432 3.926e-02 
87.400 4.432 3.923e-02 
87.450 4.432 3.919e-02 
87.500 4.432 3.916e-02 
87.550 4.432 3.912e-02 
87.600 4.432 3.909e-02 
87.650 4.432 3.905e-02 
87.700 4.431 3.902e-02 
87.750 4.431 3.899e-02 
87.800 4.431 3.895e-02 
87.850 4.431 3.892e-02 
87.900 4.431 3.889e-02 
87.950 4.431 3.885e-02 
88.000 4.431 3.882e-02 
88.050 4.431 3.879e-02 
88.100 4.431 3.876e-02 
88.150 4.431 3.873e-02 
88.200 4.431 3.870e-02 
88.250 4.431 3.867e-02 
88.300 4.431 3.864e-02 
88.350 4.431 3.862e-02 
88.400 4.431 3.859e-02 
88.450 4.431 3.856e-02 
88.500 4.431 3.854e-02 
88.550 4.431 3.852e-02 
88.600 4.431 3.849e-02 
88.650 4.430 3.847e-02 
88.700 4.430 3.845e-02 
88.750 4.430 3.843e-02 
88.800 4.430 3.841e-02 
88.850 4.430 3.839e-02 
88.900 4.430 3.836e-02 
88.950 4.430 3.834e-02 
89.000 4.430 3.832e-02 
89.050 4.430 3.830e-02 
89.100 4.430 3.828e-02 
89.150 4.430 3.826e-02 
89.200 4.429 3.824e-02 
89.250 4.429 3.821e-02 
89.300 4.429 3.819e-02 
89.350 4.429 3.817e-02 
89.400 4.429 3.814e-02 
89.450 4.429 3.811e-02 
89.500 4.429 3.809e-02 
89.550 4.429 3.806e-02 
89.600 4.428 3.803e-02 
89.650 4.428 3.800e-02 
89.700 4.428 3.797e-02 
89.750 4.428 3.793e-02 
89.800 4.428 3.790e-02 
89.850 4.428 3.787e-02 
89.900 4.428 3.783e-02 
89.950 4.428 3.779e-02 
90.000 4.427 3.775e-02

File: rawdata/Data_Lookup_tables/SWISSto12 MCK/data_20220519/Sample_wheel_rubber_2_eps.txt
!SWISSto12 MCK epsilon fit data
!name=Sample_wheel_rubber_2
!thickness[mm]=12.500
!freq eps tand
75.000 3.941 1.766e-01 
75.050 3.943 1.764e-01 
75.100 3.944 1.762e-01 
75.150 3.945 1.761e-01 
75.200 3.946 1.759e-01 
75.250 3.947 1.757e-01 
75.300 3.948 1.755e-01 
75.350 3.949 1.754e-01 
75.400 3.951 1.752e-01 
75.450 3.952 1.750e-01 
75.500 3.953 1.749e-01 
75.550 3.954 1.747e-01 
75.600 3.955 1.745e-01 
75.650 3.957 1.744e-01 
75.700 3.958 1.742e-01 
75.750 3.959 1.740e-01 
75.800 3.960 1.739e-01 
75.850 3.962 1.737e-01 
75.900 3.963 1.736e-01 
75.950 3.964 1.734e-01 
76.000 3.965 1.732e-01 
76.050 3.967 1.731e-01 
76.100 3.968 1.729e-01 
76.150 3.969 1.728e-01 
76.200 3.971 1.726e-01 
76.250 3.972 1.724e-01 
76.300 3.973 1.723e-01 
76.350 3.975 1.721e-01 
76.400 3.976 1.720e-01 
76.450 3.977 1.718e-01 
76.500 3.979 1.717e-01 
76.550 3.980 1.715e-01 
76.600 3.981 1.714e-01 
76.650 3.982 1.712e-01 
76.700 3.984 1.711e-01 
76.750 3.985 1.709e-01 
76.800 3.986 1.708e-01 
76.850 3.988 1.706e-01 
76.900 3.989 1.705e-01 
76.950 3.990 1.703e-01 
77.000 3.992 1.702e-01 
77.050 3.993 1.701e-01 
77.100 3.994 1.699e-01 
77.150 3.996 1.698e-01 
77.200 3.997 1.696e-01 
77.250 3.998 1.695e-01 
77.300 4.000 1.694e-01 
77.350 4.001 1.692e-01 
77.400 4.002 1.691e-01 
77.450 4.004 1.690e-01 
77.500 4.005 1.688e-01 
77.550 4.006 1.687e-01 
77.600 4.008 1.686e-01 
77.650 4.009 1.685e-01 
77.700 4.010 1.684e-01 
77.750 4.012 1.682e-01 
77.800 4.013 1.681e-01 
77.850 4.014 1.680e-01 
77.900 4.016 1.679e-01 
77.950 4.017 1.678e-01 
78.000 4.018 1.677e-01 
78.050 4.020 1.676e-01 
78.100 4.021 1.675e-01 
78.150 4.022 1.674e-01 
78.200 4.023 1.673e-01 
78.250 4.025 1.672e-01 
78.300 4.026 1.671e-01 
78.350 4.027 1.670e-01 
78.400 4.029 1.669e-01 
78.450 4.030 1.668e-01 
78.500 4.031 1.668e-01 
78.550 4.033 1.667e-01 
78.600 4.034 1.666e-01 
78.650 4.035 1.665e-01 
78.700 4.036 1.665e-01 
78.750 4.038 1.664e-01 
78.800 4.039 1.663e-01 
78.850 4.040 1.663e-01 
78.900 4.041 1.662e-01 
78.950 4.043 1.661e-01 
79.000 4.044 1.661e-01 
79.050 4.045 1.660e-01 
79.100 4.046 1.660e-01 
79.150 4.048 1.659e-01 
79.200 4.049 1.658e-01 
79.250 4.050 1.658e-01 
79.300 4.051 1.658e-01 
79.350 4.053 1.657e-01 
79.400 4.054 1.657e-01 
79.450 4.055 1.656e-01 
79.500 4.056 1.656e-01 
79.550 4.058 1.655e-01 
79.600 4.059 1.655e-01 
79.650 4.060 1.655e-01 
79.700 4.061 1.654e-01 
79.750 4.062 1.654e-01 
79.800 4.063 1.654e-01 
79.850 4.065 1.653e-01 
79.900 4.066 1.653e-01 
79.950 4.067 1.653e-01 
80.000 4.068 1.653e-01 
80.050 4.069 1.652e-01 
80.100 4.070 1.652e-01 
80.150 4.072 1.652e-01 
80.200 4.073 1.652e-01 
80.250 4.074 1.652e-01 
80.300 4.075 1.652e-01 
80.350 4.076 1.651e-01 
80.400 4.077 1.651e-01 
80.450 4.078 1.651e-01 
80.500 4.079 1.651e-01 
80.550 4.080 1.651e-01 
80.600 4.081 1.651e-01 
80.650 4.082 1.651e-01 
80.700 4.083 1.651e-01 
80.750 4.084 1.650e-01 
80.800 4.085 1.650e-01 
80.850 4.086 1.650e-01 
80.900 4.087 1.650e-01 
80.950 4.088 1.650e-01 
81.000 4.089 1.650e-01 
81.050 4.090 1.650e-01 
81.100 4.091 1.650e-01 
81.150 4.092 1.650e-01 
81.200 4.093 1.650e-01 
81.250 4.094 1.650e-01 
81.300 4.095 1.650e-01 
81.350 4.096 1.650e-01 
81.400 4.097 1.649e-01 
81.450 4.098 1.649e-01 
81.500 4.098 1.649e-01 
81.550 4.099 1.649e-01 
81.600 4.100 1.649e-01 
81.650 4.101 1.649e-01 
81.700 4.102 1.649e-01 
81.750 4.103 1.649e-01 
81.800 4.103 1.648e-01 
81.850 4.104 1.648e-01 
81.900 4.105 1.648e-01 
81.950 4.106 1.648e-01 
82.000 4.106 1.648e-01 
82.050 4.107 1.647e-01 
82.100 4.108 1.647e-01 
82.150 4.108 1.647e-01 
82.200 4.109 1.646e-01 
82.250 4.110 1.646e-01 
82.300 4.110 1.646e-01 
82.350 4.111 1.646e-01 
82.400 4.111 1.645e-01 
82.450 4.112 1.645e-01 
82.500 4.113 1.644e-01 
82.550 4.113 1.644e-01 
82.600 4.114 1.644e-01 
82.650 4.114 1.643e-01 
82.700 4.115 1.643e-01 
82.750 4.115 1.642e-01 
82.800 4.116 1.642e-01 
82.850 4.116 1.641e-01 
82.900 4.117 1.641e-01 
82.950 4.117 1.640e-01 
83.000 4.117 1.640e-01 
83.050 4.118 1.639e-01 
83.100 4.118 1.639e-01 
83.150 4.119 1.638e-01 
83.200 4.119 1.637e-01 
83.250 4.119 1.637e-01 
83.300 4.120 1.636e-01 
83.350 4.120 1.636e-01 
83.400 4.120 1.635e-01 
83.450 4.121 1.634e-01 
83.500 4.121 1.634e-01 
83.550 4.121 1.633e-01 
83.600 4.121 1.632e-01 
83.650 4.122 1.632e-01 
83.700 4.122 1.631e-01 
83.750 4.122 1.630e-01 
83.800 4.122 1.629e-01 
83.850 4.123 1.629e-01 
83.900 4.123 1.628e-01 
83.950 4.123 1.627e-01 
84.000 4.124 1.626e-01 
84.050 4.124 1.625e-01 
84.100 4.124 1.624e-01 
84.150 4.124 1.624e-01 
84.200 4.125 1.623e-01 
84.250 4.125 1.622e-01 
84.300 4.125 1.621e-01 
84.350 4.125 1.620e-01 
84.400 4.126 1.619e-01 
84.450 4.126 1.618e-01 
84.500 4.126 1.617e-01 
84.550 4.126 1.616e-01 
84.600 4.127 1.615e-01 
84.650 4.127 1.614e-01 
84.700 4.127 1.612e-01 
84.750 4.128 1.611e-01 
84.800 4.128 1.610e-01 
84.850 4.128 1.609e-01 
84.900 4.129 1.608e-01 
84.950 4.129 1.606e-01 
85.000 4.130 1.605e-01 
85.050 4.130 1.604e-01 
85.100 4.130 1.602e-01 
85.150 4.131 1.601e-01 
85.200 4.131 1.599e-01 
85.250 4.132 1.598e-01 
85.300 4.132 1.596e-01 
85.350 4.133 1.595e-01 
85.400 4.133 1.593e-01 
85.450 4.134 1.591e-01 
85.500 4.134 1.590e-01 
85.550 4.135 1.588e-01 
85.600 4.135 1.586e-01 
85.650 4.136 1.584e-01 
85.700 4.137 1.582e-01 
85.750 4.137 1.581e-01 
85.800 4.138 1.579e-01 
85.850 4.138 1.577e-01 
85.900 4.139 1.575e-01 
85.950 4.140 1.573e-01 
86.000 4.140 1.570e-01 
86.050 4.141 1.568e-01 
86.100 4.142 1.566e-01 
86.150 4.142 1.564e-01 
86.200 4.143 1.562e-01 
86.250 4.144 1.559e-01 
86.300 4.144 1.557e-01 
86.350 4.145 1.555e-01 
86.400 4.146 1.553e-01 
86.450 4.147 1.550e-01 
86.500 4.147 1.548e-01 
86.550 4.148 1.545e-01 
86.600 4.149 1.543e-01 
86.650 4.149 1.541e-01 
86.700 4.150 1.538e-01 
86.750 4.151 1.536e-01 
86.800 4.152 1.533e-01 
86.850 4.152 1.531e-01 
86.900 4.153 1.528e-01 
86.950 4.154 1.526e-01 
87.000 4.155 1.523e-01 
87.050 4.156 1.521e-01 
87.100 4.156 1.518e-01 
87.150 4.157 1.516e-01 
87.200 4.158 1.513e-01 
87.250 4.159 1.511e-01 
87.300 4.159 1.508e-01 
87.350 4.160 1.506e-01 
87.400 4.161 1.504e-01 
87.450 4.162 1.501e-01 
87.500 4.163 1.499e-01 
87.550 4.164 1.496e-01 
87.600 4.164 1.494e-01 
87.650 4.165 1.491e-01 
87.700 4.166 1.489e-01 
87.750 4.167 1.487e-01 
87.800 4.168 1.484e-01 
87.850 4.169 1.482e-01 
87.900 4.170 1.480e-01 
87.950 4.171 1.477e-01 
88.000 4.171 1.475e-01 
88.050 4.172 1.473e-01 
88.100 4.173 1.471e-01 
88.150 4.174 1.468e-01 
88.200 4.175 1.466e-01 
88.250 4.176 1.464e-01 
88.300 4.177 1.462e-01 
88.350 4.178 1.459e-01 
88.400 4.179 1.457e-01 
88.450 4.180 1.455e-01 
88.500 4.181 1.453e-01 
88.550 4.182 1.451e-01 
88.600 4.183 1.448e-01 
88.650 4.184 1.446e-01 
88.700 4.186 1.444e-01 
88.750 4.187 1.442e-01 
88.800 4.188 1.440e-01 
88.850 4.189 1.438e-01 
88.900 4.190 1.436e-01 
88.950 4.191 1.433e-01 
89.000 4.192 1.431e-01 
89.050 4.193 1.429e-01 
89.100 4.195 1.427e-01 
89.150 4.196 1.425e-01 
89.200 4.197 1.423e-01 
89.250 4.198 1.421e-01 
89.300 4.199 1.419e-01 
89.350 4.200 1.416e-01 
89.400 4.202 1.414e-01 
89.450 4.203 1.412e-01 
89.500 4.204 1.410e-01 
89.550 4.205 1.408e-01 
89.600 4.206 1.406e-01 
89.650 4.208 1.404e-01 
89.700 4.209 1.402e-01 
89.750 4.210 1.400e-01 
89.800 4.211 1.398e-01 
89.850 4.212 1.396e-01 
89.900 4.214 1.394e-01 
89.950 4.215 1.392e-01 
90.000 4.216 1.390e-01
