Repository: SevdaKIT1234/VIVALDI_Materials

# VIVALDI Materials

This git repository contains the measured raw data and the generated OpenMATERIAL files of the VIVALDI funded project. In addition, code is stored with which the raw data can be viewed and the OpenMATERIAL files can be generated.

The repo contains extensive measurements in the mmWave range.
In the quasi-optical bench, various materials were measured with a vector analyser and the scattering  parameters were recorded.
In addition, the complex permitivity $\epsilon_r$. 
and permeability $\mu_r$ were calculated from the s-parameters, as these are the physical quantities that are most commonly used. As a small addition, only non-metallic or non-magnetic materials are used here, so the permeability can be assumed to be  $\mu_r = 0 \frac{H}{m}$ or $\mu_r = 1 - 0.00001j \frac{H}{m}$, which significantly simplifies the calculation of permittivity $\epsilon_r$.

## VIVALDI

To this end, virtual test environments are being developed for the sensor systems that are of central importance for connected and automated driving. They are used to simulate the functions of sensors, the impact of the environment, and the representation of scenarios. Different approaches from software-in-the-loop over over-the-air vehicle-in-the-loop up to field-operational tests are pursued in combination. The project is investigating how close to reality such tests can be in a virtual environment and to what extent they can represent the actual complexity of test drives. The aim is to develop realistic models for scenarios, sensors and environments that will enable standardized test procedures. In cooperation with the Japanese partners of the DIVP consortium, complementary scientific approaches and central questions of modelling, simulation and validation are being worked on.

More information about the VIALDI project can be found on the [website](https://www.safecad-vivid.net/).

## OpenMATERIAL

OpenMATERIAL is a proposal that deals with how to exchange data for virtual validation and how to describe and structure this exchange. In the VIVALDI project, we had the same experience and therefore decided to use OpenMATERIAL. 

More information about the OpenMATERIAL project can be found on the [website](https://github.com/LudwigFriedmann/OpenMATERIAL).

## Measurement Campaign
In VIVALDI there were several Mass campaigns. The results listed here include material measurements in the quasi-optical bench. For this purpose, several samples were measured and their dielectric properties in the mmWave range were determined.

### Measurements results
The measurement results show the different reflection properties of the material over the frequency and the angle of incidence. Based on these measured s-parameters, the permittivity and permeability can later be determined. Where [Fig 1](#Fig-1) shows the $S21 in dB$ over the angle of incidence and [Fig 2](#Fig-2) shows the $S21 in dB$ over the frequenz. 
:-------------------------:|:-------------------------:
Fig 1: S21 over angle of incindet. | Fig 2: S21 over frequenz

## File Structure

| Filepath  | Description |
| ------------- | ------------- |
| [materials](./materials) | OpenMATERIAL output folder structer with the generated material files. |

# rawdata

The result of the data processed according to the OpenMATERIAL format.
The data were measured on a quasi optical bench [Fig. 1](Fig-1). In this case, we understand [raw data](./data_20220519) to mean the dielectric properties of the DuT. The QoB is used to extract the s-parameters and then determine the permeability and permitivity from them. In OpenMATERIAL the permitivity and permeability are listed, for the sake of completeness the measured s-parameters are also listed here in the raw data.
Fig 1: The Image shows the KIT QoB setup. The DuT is attached to the table (*Rotating Probe Station*). The *Tx-atenna* is mounted in fixed position, whereby the *Rx-antenna* can move its position. The *Rx-antenna* can change the position over $\varphi_{Rx}$. Both antennas are connected to the Vecotr Network Analyser (*VNA*), where the s-parameters are recorded. The *PC* visualizes the measurement results and saves the *.s2p files, which are also available in the [data](./data_20220519) folder. 

<br/><br/>
<br/><br/>



| Filepath  | Description |
| ------------- | ------------- |
| [rawdata](.) | All inputfiles measured and processed from KIT. In these measurements, everything related to permitivity and s-parameters is considered raw data.|
| [data_20220519](./data_20220519) | The measured raw data of the quasi-optical bench as s-parameters (*.s2p) and the resulting permittivity (*.txt). |
| [meas](./meas) | Prepared [raw data](./data_20220519) as a stored dataframe. The raw data files were summarized and stored in an excel format. The name contains the date of measurement. |
| [list_uuid.txt](./list_uuid) | Unique ID linked to the material names. |

File: rawdata/data_20220519/Asphalt_58421130CI_19052022_1_eps.txt
!SWISSto12 MCK epsilon fit data
!name=Asphalt_58421130CI_19052022_1
!thickness[mm]=18.000
!freq eps tand
75.000 -0.384 -2.220e+00 
75.050 -0.384 -2.220e+00 
75.100 -0.384 2.220e+00 
75.150 -0.384 2.220e+00 
75.200 -0.384 2.220e+00 
75.250 -0.384 2.220e+00 
75.300 -0.384 2.220e+00 
75.350 -0.384 2.220e+00 
75.400 -0.384 2.220e+00 
75.450 -0.384 2.220e+00 
75.500 -0.384 2.220e+00 
75.550 -0.384 2.220e+00 
75.600 -0.384 2.220e+00 
75.650 -0.384 2.220e+00 
75.700 -0.384 2.220e+00 
75.750 -0.384 2.220e+00 
75.800 -0.384 2.220e+00 
75.850 -0.384 2.220e+00 
75.900 -0.384 2.220e+00 
75.950 -0.384 2.220e+00 
76.000 -0.384 2.220e+00 
76.050 -0.384 2.220e+00 
76.100 -0.384 2.220e+00 
76.150 -0.384 2.220e+00 
76.200 -0.384 2.220e+00 
76.250 -0.384 2.220e+00 
76.300 -0.384 2.220e+00 
76.350 -0.384 2.220e+00 
76.400 -0.384 2.220e+00 
76.450 -0.384 2.220e+00 
76.500 -0.384 2.220e+00 
76.550 -0.384 2.220e+00 
76.600 -0.384 2.220e+00 
76.650 -0.384 2.220e+00 
76.700 -0.384 2.220e+00 
76.750 -0.384 2.220e+00 
76.800 -0.384 2.220e+00 
76.850 -0.384 2.220e+00 
76.900 -0.384 2.220e+00 
76.950 -0.384 2.220e+00 
77.000 -0.384 2.220e+00 
77.050 -0.384 2.220e+00 
77.100 -0.384 2.220e+00 
77.150 -0.384 2.220e+00 
77.200 -0.384 2.220e+00 
77.250 -0.384 2.220e+00 
77.300 -0.384 2.220e+00 
77.350 -0.384 2.220e+00 
77.400 -0.384 2.220e+00 
77.450 -0.384 2.220e+00 
77.500 -0.384 2.220e+00 
77.550 -0.384 2.220e+00 
77.600 -0.384 2.220e+00 
77.650 -0.384 2.220e+00 
77.700 -0.384 2.220e+00 
77.750 -0.384 2.220e+00 
77.800 -0.384 2.220e+00 
77.850 -0.384 2.220e+00 
77.900 -0.384 2.220e+00 
77.950 -0.384 2.220e+00 
78.000 -0.384 2.220e+00 
78.050 -0.384 2.220e+00 
78.100 -0.384 2.220e+00 
78.150 -0.384 2.220e+00 
78.200 -0.384 2.220e+00 
78.250 -0.384 2.220e+00 
78.300 -0.384 2.220e+00 
78.350 -0.384 2.220e+00 
78.400 -0.384 2.220e+00 
78.450 -0.384 2.220e+00 
78.500 -0.384 2.220e+00 
78.550 -0.384 2.220e+00 
78.600 -0.384 2.220e+00 
78.650 -0.384 2.220e+00 
78.700 -0.384 2.220e+00 
78.750 -0.384 2.220e+00 
78.800 -0.384 2.220e+00 
78.850 -0.384 2.220e+00 
78.900 -0.384 2.220e+00 
78.950 -0.384 2.220e+00 
79.000 -0.384 2.220e+00 
79.050 -0.384 2.220e+00 
79.100 -0.384 2.220e+00 
79.150 -0.384 2.220e+00 
79.200 -0.384 2.220e+00 
79.250 -0.384 2.220e+00 
79.300 -0.384 2.220e+00 
79.350 -0.384 2.220e+00 
79.400 -0.384 2.220e+00 
79.450 -0.384 2.220e+00 
79.500 -0.384 2.220e+00 
79.550 -0.384 2.220e+00 
79.600 -0.384 2.220e+00 
79.650 -0.384 2.220e+00 
79.700 -0.384 2.220e+00 
79.750 -0.384 2.220e+00 
79.800 -0.384 2.220e+00 
79.850 -0.384 2.220e+00 
79.900 -0.384 2.220e+00 
79.950 -0.384 2.220e+00 
80.000 -0.384 2.220e+00 
80.050 -0.384 2.220e+00 
80.100 -0.384 2.220e+00 
80.150 -0.384 2.220e+00 
80.200 -0.384 2.220e+00 
80.250 -0.384 2.220e+00 
80.300 -0.384 2.220e+00 
80.350 -0.384 2.220e+00 
80.400 -0.384 2.220e+00 
80.450 -0.384 2.220e+00 
80.500 -0.384 2.220e+00 
80.550 -0.384 2.220e+00 
80.600 -0.384 2.220e+00 
80.650 -0.384 2.220e+00 
80.700 -0.384 2.220e+00 
80.750 -0.384 2.220e+00 
80.800 -0.384 2.220e+00 
80.850 -0.384 2.220e+00 
80.900 -0.384 2.220e+00 
80.950 -0.384 2.220e+00 
81.000 -0.384 2.220e+00 
81.050 -0.384 2.220e+00 
81.100 -0.384 2.220e+00 
81.150 -0.384 2.220e+00 
81.200 -0.384 2.220e+00 
81.250 -0.384 2.220e+00 
81.300 -0.384 2.220e+00 
81.350 -0.384 2.220e+00 
81.400 -0.384 2.220e+00 
81.450 -0.384 2.220e+00 
81.500 -0.384 2.220e+00 
81.550 -0.384 2.220e+00 
81.600 -0.384 2.220e+00 
81.650 -0.384 2.220e+00 
81.700 -0.384 2.220e+00 
81.750 -0.384 2.220e+00 
81.800 -0.384 2.220e+00 
81.850 -0.384 2.220e+00 
81.900 -0.384 2.220e+00 
81.950 -0.384 2.220e+00 
82.000 -0.384 2.220e+00 
82.050 -0.384 2.220e+00 
82.100 -0.384 2.220e+00 
82.150 -0.384 2.220e+00 
82.200 -0.384 2.220e+00 
82.250 -0.384 2.220e+00 
82.300 -0.384 2.220e+00 
82.350 -0.384 2.220e+00 
82.400 -0.384 2.220e+00 
82.450 -0.384 2.220e+00 
82.500 -0.384 2.220e+00 
82.550 -0.384 2.220e+00 
82.600 -0.384 2.220e+00 
82.650 -0.384 2.220e+00 
82.700 -0.384 2.220e+00 
82.750 -0.384 2.220e+00 
82.800 -0.384 2.220e+00 
82.850 -0.384 2.220e+00 
82.900 -0.384 2.220e+00 
82.950 -0.384 2.220e+00 
83.000 -0.384 2.220e+00 
83.050 -0.384 2.220e+00 
83.100 -0.384 2.220e+00 
83.150 -0.384 2.220e+00 
83.200 -0.384 2.220e+00 
83.250 -0.384 2.220e+00 
83.300 -0.384 2.220e+00 
83.350 -0.384 2.220e+00 
83.400 -0.384 2.220e+00 
83.450 -0.384 2.220e+00 
83.500 -0.384 2.220e+00 
83.550 -0.384 2.220e+00 
83.600 -0.384 2.220e+00 
83.650 -0.384 2.220e+00 
83.700 -0.384 2.220e+00 
83.750 -0.384 2.220e+00 
83.800 -0.384 2.220e+00 
83.850 -0.384 2.220e+00 
83.900 -0.384 2.220e+00 
83.950 -0.384 2.220e+00 
84.000 -0.384 2.220e+00 
84.050 -0.384 2.220e+00 
84.100 -0.384 2.220e+00 
84.150 -0.384 2.220e+00 
84.200 -0.384 2.220e+00 
84.250 -0.384 2.220e+00 
84.300 -0.384 2.220e+00 
84.350 -0.384 2.220e+00 
84.400 -0.384 2.220e+00 
84.450 -0.384 2.220e+00 
84.500 -0.384 2.220e+00 
84.550 -0.384 2.220e+00 
84.600 -0.384 2.220e+00 
84.650 -0.384 2.220e+00 
84.700 -0.384 2.220e+00 
84.750 -0.384 2.220e+00 
84.800 -0.384 2.220e+00 
84.850 -0.384 2.220e+00 
84.900 -0.384 2.220e+00 
84.950 -0.384 2.220e+00 
85.000 -0.384 2.220e+00 
85.050 -0.384 2.220e+00 
85.100 -0.384 2.220e+00 
85.150 -0.384 2.220e+00 
85.200 -0.384 2.220e+00 
85.250 -0.384 2.220e+00 
85.300 -0.384 2.220e+00 
85.350 -0.384 2.220e+00 
85.400 -0.384 2.220e+00 
85.450 -0.384 2.220e+00 
85.500 -0.384 2.220e+00 
85.550 -0.384 2.220e+00 
85.600 -0.384 2.220e+00 
85.650 -0.384 2.220e+00 
85.700 -0.384 2.220e+00 
85.750 -0.384 2.220e+00 
85.800 -0.384 2.220e+00 
85.850 -0.384 2.220e+00 
85.900 -0.384 2.220e+00 
85.950 -0.384 2.220e+00 
86.000 -0.384 2.220e+00 
86.050 -0.384 2.220e+00 
86.100 -0.384 2.220e+00 
86.150 -0.384 2.220e+00 
86.200 -0.384 2.220e+00 
86.250 -0.384 2.220e+00 
86.300 -0.384 2.220e+00 
86.350 -0.384 2.220e+00 
86.400 -0.384 2.220e+00 
86.450 -0.384 2.220e+00 
86.500 -0.384 2.220e+00 
86.550 -0.384 2.220e+00 
86.600 -0.384 2.220e+00 
86.650 -0.384 2.220e+00 
86.700 -0.384 2.220e+00 
86.750 -0.384 2.220e+00 
86.800 -0.384 2.220e+00 
86.850 -0.384 2.220e+00 
86.900 -0.384 2.220e+00 
86.950 -0.384 2.220e+00 
87.000 -0.384 2.220e+00 
87.050 -0.384 2.220e+00 
87.100 -0.384 2.220e+00 
87.150 -0.384 2.220e+00 
87.200 -0.384 2.220e+00 
87.250 -0.384 2.220e+00 
87.300 -0.384 2.220e+00 
87.350 -0.384 2.220e+00 
87.400 -0.384 2.220e+00 
87.450 -0.384 2.220e+00 
87.500 -0.384 2.220e+00 
87.550 -0.384 2.220e+00 
87.600 -0.384 2.220e+00 
87.650 -0.384 2.220e+00 
87.700 -0.384 2.220e+00 
87.750 -0.384 2.220e+00 
87.800 -0.384 2.220e+00 
87.850 -0.384 2.220e+00 
87.900 -0.384 2.220e+00 
87.950 -0.384 2.220e+00 
88.000 -0.384 2.220e+00 
88.050 -0.384 2.220e+00 
88.100 -0.384 2.220e+00 
88.150 -0.384 2.220e+00 
88.200 -0.384 2.220e+00 
88.250 -0.384 2.220e+00 
88.300 -0.384 2.220e+00 
88.350 -0.384 2.220e+00 
88.400 -0.384 2.220e+00 
88.450 -0.384 2.220e+00 
88.500 -0.384 2.220e+00 
88.550 -0.384 2.220e+00 
88.600 -0.384 2.220e+00 
88.650 -0.384 2.220e+00 
88.700 -0.384 2.220e+00 
88.750 -0.384 2.220e+00 
88.800 -0.384 2.220e+00 
88.850 -0.384 2.220e+00 
88.900 -0.384 2.220e+00 
88.950 -0.384 2.220e+00 
89.000 -0.384 2.220e+00 
89.050 -0.384 2.220e+00 
89.100 -0.384 2.220e+00 
89.150 -0.384 2.220e+00 
89.200 -0.384 2.220e+00 
89.250 -0.384 2.220e+00 
89.300 -0.384 2.220e+00 
89.350 -0.384 2.220e+00 
89.400 -0.384 2.220e+00 
89.450 -0.384 2.220e+00 
89.500 -0.384 2.220e+00 
89.550 -0.384 2.220e+00 
89.600 -0.384 2.220e+00 
89.650 -0.384 2.220e+00 
89.700 -0.384 2.220e+00 
89.750 -0.384 2.220e+00 
89.800 -0.384 2.220e+00 
89.850 -0.384 2.220e+00 
89.900 -0.384 2.220e+00 
89.950 -0.384 2.220e+00 
90.000 -0.384 2.220e+00

File: rawdata/data_20220519/Asphalt_LPD1421LV_19052022_2_eps.txt
!SWISSto12 MCK epsilon fit data
!name=Asphalt_LPD1421LV_19052022_2
!thickness[mm]=18.000
!freq eps tand
75.000 5.163 1.415e-01 
75.050 5.164 1.416e-01 
75.100 5.164 1.417e-01 
75.150 5.165 1.418e-01 
75.200 5.166 1.418e-01 
75.250 5.166 1.419e-01 
75.300 5.167 1.420e-01 
75.350 5.168 1.421e-01 
75.400 5.168 1.422e-01 
75.450 5.169 1.423e-01 
75.500 5.170 1.423e-01 
75.550 5.170 1.424e-01 
75.600 5.171 1.425e-01 
75.650 5.172 1.426e-01 
75.700 5.172 1.427e-01 
75.750 5.173 1.428e-01 
75.800 5.173 1.428e-01 
75.850 5.174 1.429e-01 
75.900 5.175 1.430e-01 
75.950 5.175 1.431e-01 
76.000 5.176 1.432e-01 
76.050 5.176 1.432e-01 
76.100 5.177 1.433e-01 
76.150 5.177 1.434e-01 
76.200 5.178 1.435e-01 
76.250 5.178 1.436e-01 
76.300 5.179 1.437e-01 
76.350 5.179 1.437e-01 
76.400 5.179 1.438e-01 
76.450 5.180 1.439e-01 
76.500 5.180 1.440e-01 
76.550 5.180 1.441e-01 
76.600 5.181 1.442e-01 
76.650 5.181 1.443e-01 
76.700 5.181 1.444e-01 
76.750 5.182 1.444e-01 
76.800 5.182 1.445e-01 
76.850 5.182 1.446e-01 
76.900 5.183 1.447e-01 
76.950 5.183 1.448e-01 
77.000 5.183 1.449e-01 
77.050 5.183 1.450e-01 
77.100 5.183 1.451e-01 
77.150 5.184 1.452e-01 
77.200 5.184 1.453e-01 
77.250 5.184 1.454e-01 
77.300 5.184 1.454e-01 
77.350 5.184 1.455e-01 
77.400 5.184 1.456e-01 
77.450 5.184 1.457e-01 
77.500 5.184 1.458e-01 
77.550 5.184 1.459e-01 
77.600 5.184 1.459e-01 
77.650 5.185 1.460e-01 
77.700 5.185 1.461e-01 
77.750 5.185 1.461e-01 
77.800 5.185 1.462e-01 
77.850 5.185 1.463e-01 
77.900 5.185 1.463e-01 
77.950 5.185 1.464e-01 
78.000 5.185 1.464e-01 
78.050 5.185 1.465e-01 
78.100 5.185 1.465e-01 
78.150 5.185 1.466e-01 
78.200 5.185 1.466e-01 
78.250 5.185 1.467e-01 
78.300 5.185 1.467e-01 
78.350 5.185 1.467e-01 
78.400 5.185 1.467e-01 
78.450 5.185 1.468e-01 
78.500 5.185 1.468e-01 
78.550 5.185 1.468e-01 
78.600 5.185 1.468e-01 
78.650 5.186 1.468e-01 
78.700 5.186 1.468e-01 
78.750 5.186 1.468e-01 
78.800 5.186 1.468e-01 
78.850 5.186 1.468e-01 
78.900 5.186 1.468e-01 
78.950 5.186 1.468e-01 
79.000 5.186 1.468e-01 
79.050 5.186 1.468e-01 
79.100 5.186 1.468e-01 
79.150 5.187 1.467e-01 
79.200 5.187 1.467e-01 
79.250 5.187 1.467e-01 
79.300 5.187 1.467e-01 
79.350 5.187 1.467e-01 
79.400 5.187 1.466e-01 
79.450 5.187 1.466e-01 
79.500 5.187 1.466e-01 
79.550 5.187 1.465e-01 
79.600 5.187 1.465e-01 
79.650 5.187 1.465e-01 
79.700 5.187 1.465e-01 
79.750 5.187 1.464e-01 
79.800 5.187 1.464e-01 
79.850 5.187 1.464e-01 
79.900 5.186 1.463e-01 
79.950 5.186 1.463e-01 
80.000 5.186 1.463e-01 
80.050 5.186 1.462e-01 
80.100 5.186 1.462e-01 
80.150 5.185 1.462e-01 
80.200 5.185 1.461e-01 
80.250 5.185 1.461e-01 
80.300 5.184 1.461e-01 
80.350 5.184 1.460e-01 
80.400 5.183 1.460e-01 
80.450 5.183 1.460e-01 
80.500 5.183 1.459e-01 
80.550 5.182 1.459e-01 
80.600 5.182 1.458e-01 
80.650 5.181 1.458e-01 
80.700 5.181 1.457e-01 
80.750 5.180 1.457e-01 
80.800 5.180 1.456e-01 
80.850 5.179 1.455e-01 
80.900 5.179 1.455e-01 
80.950 5.178 1.454e-01 
81.000 5.178 1.454e-01 
81.050 5.177 1.453e-01 
81.100 5.177 1.452e-01 
81.150 5.176 1.451e-01 
81.200 5.176 1.450e-01 
81.250 5.175 1.450e-01 
81.300 5.175 1.449e-01 
81.350 5.174 1.448e-01 
81.400 5.174 1.447e-01 
81.450 5.174 1.446e-01 
81.500 5.173 1.445e-01 
81.550 5.173 1.443e-01 
81.600 5.173 1.442e-01 
81.650 5.173 1.441e-01 
81.700 5.172 1.440e-01 
81.750 5.172 1.439e-01 
81.800 5.172 1.437e-01 
81.850 5.172 1.436e-01 
81.900 5.172 1.434e-01 
81.950 5.172 1.433e-01 
82.000 5.172 1.432e-01 
82.050 5.172 1.430e-01 
82.100 5.172 1.428e-01 
82.150 5.173 1.427e-01 
82.200 5.173 1.425e-01 
82.250 5.173 1.424e-01 
82.300 5.173 1.422e-01 
82.350 5.174 1.420e-01 
82.400 5.174 1.418e-01 
82.450 5.174 1.417e-01 
82.500 5.174 1.415e-01 
82.550 5.175 1.413e-01 
82.600 5.175 1.411e-01 
82.650 5.175 1.409e-01 
82.700 5.176 1.407e-01 
82.750 5.176 1.405e-01 
82.800 5.176 1.403e-01 
82.850 5.177 1.401e-01 
82.900 5.177 1.400e-01 
82.950 5.177 1.398e-01 
83.000 5.177 1.396e-01 
83.050 5.178 1.394e-01 
83.100 5.178 1.392e-01 
83.150 5.178 1.389e-01 
83.200 5.178 1.387e-01 
83.250 5.178 1.385e-01 
83.300 5.178 1.383e-01 
83.350 5.178 1.381e-01 
83.400 5.178 1.379e-01 
83.450 5.178 1.377e-01 
83.500 5.178 1.375e-01 
83.550 5.178 1.373e-01 
83.600 5.177 1.371e-01 
83.650 5.177 1.369e-01 
83.700 5.177 1.367e-01 
83.750 5.177 1.365e-01 
83.800 5.176 1.362e-01 
83.850 5.176 1.360e-01 
83.900 5.176 1.358e-01 
83.950 5.175 1.356e-01 
84.000 5.175 1.354e-01 
84.050 5.175 1.352e-01 
84.100 5.174 1.350e-01 
84.150 5.174 1.348e-01 
84.200 5.173 1.345e-01 
84.250 5.173 1.343e-01 
84.300 5.173 1.341e-01 
84.350 5.172 1.339e-01 
84.400 5.172 1.337e-01 
84.450 5.171 1.335e-01 
84.500 5.171 1.333e-01 
84.550 5.171 1.331e-01 
84.600 5.171 1.329e-01 
84.650 5.170 1.327e-01 
84.700 5.170 1.325e-01 
84.750 5.170 1.323e-01 
84.800 5.170 1.321e-01 
84.850 5.169 1.319e-01 
84.900 5.169 1.317e-01 
84.950 5.169 1.315e-01 
85.000 5.169 1.313e-01 
85.050 5.169 1.311e-01 
85.100 5.169 1.309e-01 
85.150 5.170 1.307e-01 
85.200 5.170 1.305e-01 
85.250 5.170 1.303e-01 
85.300 5.170 1.302e-01 
85.350 5.171 1.300e-01 
85.400 5.171 1.298e-01 
85.450 5.172 1.296e-01 
85.500 5.172 1.295e-01 
85.550 5.173 1.293e-01 
85.600 5.173 1.291e-01 
85.650 5.174 1.290e-01 
85.700 5.175 1.288e-01 
85.750 5.175 1.286e-01 
85.800 5.176 1.285e-01 
85.850 5.177 1.283e-01 
85.900 5.178 1.282e-01 
85.950 5.179 1.280e-01 
86.000 5.180 1.279e-01 
86.050 5.180 1.278e-01 
86.100 5.181 1.276e-01 
86.150 5.182 1.275e-01 
86.200 5.183 1.273e-01 
86.250 5.184 1.272e-01 
86.300 5.185 1.271e-01 
86.350 5.186 1.269e-01 
86.400 5.187 1.268e-01 
86.450 5.187 1.267e-01 
86.500 5.188 1.265e-01 
86.550 5.189 1.264e-01 
86.600 5.190 1.263e-01 
86.650 5.190 1.261e-01 
86.700 5.191 1.260e-01 
86.750 5.191 1.259e-01 
86.800 5.192 1.258e-01 
86.850 5.193 1.256e-01 
86.900 5.193 1.255e-01 
86.950 5.193 1.254e-01 
87.000 5.194 1.252e-01 
87.050 5.194 1.251e-01 
87.100 5.195 1.249e-01 
87.150 5.195 1.248e-01 
87.200 5.195 1.247e-01 
87.250 5.195 1.245e-01 
87.300 5.195 1.244e-01 
87.350 5.196 1.242e-01 
87.400 5.196 1.241e-01 
87.450 5.196 1.239e-01 
87.500 5.196 1.238e-01 
87.550 5.196 1.236e-01 
87.600 5.196 1.235e-01 
87.650 5.196 1.233e-01 
87.700 5.196 1.232e-01 
87.750 5.196 1.230e-01 
87.800 5.196 1.229e-01 
87.850 5.196 1.227e-01 
87.900 5.196 1.225e-01 
87.950 5.197 1.224e-01 
88.000 5.197 1.222e-01 
88.050 5.197 1.221e-01 
88.100 5.197 1.219e-01 
88.150 5.197 1.218e-01 
88.200 5.197 1.216e-01 
88.250 5.197 1.215e-01 
88.300 5.198 1.213e-01 
88.350 5.198 1.212e-01 
88.400 5.198 1.210e-01 
88.450 5.199 1.209e-01 
88.500 5.199 1.207e-01 
88.550 5.200 1.206e-01 
88.600 5.200 1.205e-01 
88.650 5.201 1.203e-01 
88.700 5.201 1.202e-01 
88.750 5.202 1.201e-01 
88.800 5.202 1.200e-01 
88.850 5.203 1.199e-01 
88.900 5.204 1.198e-01 
88.950 5.205 1.196e-01 
89.000 5.205 1.195e-01 
89.050 5.206 1.194e-01 
89.100 5.207 1.193e-01 
89.150 5.208 1.193e-01 
89.200 5.209 1.192e-01 
89.250 5.210 1.191e-01 
89.300 5.211 1.190e-01 
89.350 5.212 1.189e-01 
89.400 5.213 1.188e-01 
89.450 5.214 1.188e-01 
89.500 5.215 1.187e-01 
89.550 5.216 1.186e-01 
89.600 5.217 1.186e-01 
89.650 5.218 1.185e-01 
89.700 5.219 1.185e-01 
89.750 5.220 1.184e-01 
89.800 5.220 1.184e-01 
89.850 5.221 1.183e-01 
89.900 5.222 1.183e-01 
89.950 5.223 1.182e-01 
90.000 5.224 1.182e-01

File: rawdata/data_20220519/Sample_Asphalt_58421130CI_19052022_2_eps.txt
!SWISSto12 MCK epsilon fit data
!name=Sample_Asphalt_58421130CI_19052022_2
!thickness[mm]=18.000
!freq eps tand
75.000 4.704 4.079e-02 
75.050 4.704 4.082e-02 
75.100 4.704 4.086e-02 
75.150 4.704 4.090e-02 
75.200 4.704 4.094e-02 
75.250 4.704 4.098e-02 
75.300 4.704 4.103e-02 
75.350 4.705 4.108e-02 
75.400 4.705 4.113e-02 
75.450 4.705 4.118e-02 
75.500 4.705 4.123e-02 
75.550 4.705 4.129e-02 
75.600 4.705 4.134e-02 
75.650 4.705 4.140e-02 
75.700 4.705 4.145e-02 
75.750 4.705 4.151e-02 
75.800 4.706 4.156e-02 
75.850 4.706 4.161e-02 
75.900 4.706 4.167e-02 
75.950 4.706 4.172e-02 
76.000 4.706 4.177e-02 
76.050 4.706 4.182e-02 
76.100 4.706 4.187e-02 
76.150 4.706 4.191e-02 
76.200 4.706 4.196e-02 
76.250 4.706 4.200e-02 
76.300 4.706 4.204e-02 
76.350 4.706 4.208e-02 
76.400 4.706 4.212e-02 
76.450 4.706 4.215e-02 
76.500 4.706 4.218e-02 
76.550 4.706 4.221e-02 
76.600 4.706 4.224e-02 
76.650 4.706 4.226e-02 
76.700 4.706 4.228e-02 
76.750 4.706 4.230e-02 
76.800 4.705 4.232e-02 
76.850 4.705 4.234e-02 
76.900 4.705 4.235e-02 
76.950 4.705 4.236e-02 
77.000 4.705 4.237e-02 
77.050 4.705 4.238e-02 
77.100 4.705 4.239e-02 
77.150 4.705 4.239e-02 
77.200 4.705 4.239e-02 
77.250 4.705 4.239e-02 
77.300 4.705 4.239e-02 
77.350 4.705 4.239e-02 
77.400 4.705 4.239e-02 
77.450 4.705 4.238e-02 
77.500 4.706 4.238e-02 
77.550 4.706 4.237e-02 
77.600 4.706 4.236e-02 
77.650 4.706 4.236e-02 
77.700 4.706 4.235e-02 
77.750 4.706 4.234e-02 
77.800 4.706 4.233e-02 
77.850 4.706 4.233e-02 
77.900 4.706 4.232e-02 
77.950 4.706 4.231e-02 
78.000 4.707 4.231e-02 
78.050 4.707 4.231e-02 
78.100 4.707 4.230e-02 
78.150 4.707 4.230e-02 
78.200 4.707 4.230e-02 
78.250 4.707 4.230e-02 
78.300 4.708 4.230e-02 
78.350 4.708 4.230e-02 
78.400 4.708 4.231e-02 
78.450 4.708 4.232e-02 
78.500 4.708 4.233e-02 
78.550 4.709 4.234e-02 
78.600 4.709 4.235e-02 
78.650 4.709 4.236e-02 
78.700 4.709 4.238e-02 
78.750 4.709 4.240e-02 
78.800 4.710 4.242e-02 
78.850 4.710 4.244e-02 
78.900 4.710 4.246e-02 
78.950 4.710 4.249e-02 
79.000 4.710 4.252e-02 
79.050 4.711 4.254e-02 
79.100 4.711 4.257e-02 
79.150 4.711 4.261e-02 
79.200 4.711 4.264e-02 
79.250 4.711 4.267e-02 
79.300 4.711 4.270e-02 
79.350 4.712 4.274e-02 
79.400 4.712 4.277e-02 
79.450 4.712 4.281e-02 
79.500 4.712 4.284e-02 
79.550 4.712 4.288e-02 
79.600 4.712 4.292e-02 
79.650 4.712 4.295e-02 
79.700 4.712 4.299e-02 
79.750 4.712 4.302e-02 
79.800 4.712 4.306e-02 
79.850 4.712 4.309e-02 
79.900 4.712 4.312e-02 
79.950 4.712 4.315e-02 
80.000 4.713 4.318e-02 
80.050 4.713 4.321e-02 
80.100 4.713 4.324e-02 
80.150 4.713 4.327e-02 
80.200 4.713 4.330e-02 
80.250 4.713 4.332e-02 
80.300 4.713 4.334e-02 
80.350 4.713 4.336e-02 
80.400 4.713 4.338e-02 
80.450 4.713 4.340e-02 
80.500 4.713 4.342e-02 
80.550 4.713 4.343e-02 
80.600 4.713 4.345e-02 
80.650 4.713 4.346e-02 
80.700 4.713 4.347e-02 
80.750 4.713 4.348e-02 
80.800 4.713 4.349e-02 
80.850 4.713 4.349e-02 
80.900 4.713 4.350e-02 
80.950 4.713 4.350e-02 
81.000 4.713 4.350e-02 
81.050 4.713 4.351e-02 
81.100 4.713 4.351e-02 
81.150 4.713 4.351e-02 
81.200 4.713 4.351e-02 
81.250 4.713 4.350e-02 
81.300 4.713 4.350e-02 
81.350 4.713 4.350e-02 
81.400 4.714 4.350e-02 
81.450 4.714 4.349e-02 
81.500 4.714 4.349e-02 
81.550 4.714 4.349e-02 
81.600 4.714 4.349e-02 
81.650 4.714 4.348e-02 
81.700 4.714 4.348e-02 
81.750 4.714 4.348e-02 
81.800 4.715 4.348e-02 
81.850 4.715 4.348e-02 
81.900 4.715 4.349e-02 
81.950 4.715 4.349e-02 
82.000 4.715 4.349e-02 
82.050 4.715 4.350e-02 
82.100 4.716 4.351e-02 
82.150 4.716 4.352e-02 
82.200 4.716 4.353e-02 
82.250 4.716 4.354e-02 
82.300 4.716 4.355e-02 
82.350 4.717 4.357e-02 
82.400 4.717 4.359e-02 
82.450 4.717 4.361e-02 
82.500 4.717 4.363e-02 
82.550 4.717 4.365e-02 
82.600 4.717 4.367e-02 
82.650 4.718 4.370e-02 
82.700 4.718 4.373e-02 
82.750 4.718 4.375e-02 
82.800 4.718 4.378e-02 
82.850 4.718 4.381e-02 
82.900 4.718 4.385e-02 
82.950 4.719 4.388e-02 
83.000 4.719 4.391e-02 
83.050 4.719 4.395e-02 
83.100 4.719 4.398e-02 
83.150 4.719 4.402e-02 
83.200 4.719 4.405e-02 
83.250 4.719 4.409e-02 
83.300 4.720 4.412e-02 
83.350 4.720 4.416e-02 
83.400 4.720 4.419e-02 
83.450 4.720 4.423e-02 
83.500 4.720 4.426e-02 
83.550 4.720 4.430e-02 
83.600 4.720 4.433e-02 
83.650 4.720 4.437e-02 
83.700 4.720 4.440e-02 
83.750 4.720 4.443e-02 
83.800 4.720 4.446e-02 
83.850 4.720 4.449e-02 
83.900 4.720 4.452e-02 
83.950 4.720 4.454e-02 
84.000 4.720 4.457e-02 
84.050 4.721 4.460e-02 
84.100 4.721 4.462e-02 
84.150 4.721 4.464e-02 
84.200 4.721 4.466e-02 
84.250 4.721 4.468e-02 
84.300 4.721 4.470e-02 
84.350 4.721 4.472e-02 
84.400 4.721 4.474e-02 
84.450 4.721 4.475e-02 
84.500 4.721 4.476e-02 
84.550 4.721 4.478e-02 
84.600 4.721 4.479e-02 
84.650 4.721 4.480e-02 
84.700 4.721 4.481e-02 
84.750 4.721 4.482e-02 
84.800 4.721 4.483e-02 
84.850 4.721 4.484e-02 
84.900 4.721 4.484e-02 
84.950 4.721 4.485e-02 
85.000 4.721 4.486e-02 
85.050 4.722 4.486e-02 
85.100 4.722 4.487e-02 
85.150 4.722 4.487e-02 
85.200 4.722 4.488e-02 
85.250 4.722 4.489e-02 
85.300 4.722 4.489e-02 
85.350 4.722 4.490e-02 
85.400 4.722 4.491e-02 
85.450 4.722 4.491e-02 
85.500 4.723 4.492e-02 
85.550 4.723 4.493e-02 
85.600 4.723 4.494e-02 
85.650 4.723 4.495e-02 
85.700 4.723 4.496e-02 
85.750 4.723 4.498e-02 
85.800 4.723 4.499e-02 
85.850 4.724 4.500e-02 
85.900 4.724 4.502e-02 
85.950 4.724 4.504e-02 
86.000 4.724 4.505e-02 
86.050 4.724 4.507e-02 
86.100 4.724 4.509e-02 
86.150 4.725 4.512e-02 
86.200 4.725 4.514e-02 
86.250 4.725 4.516e-02 
86.300 4.725 4.519e-02 
86.350 4.725 4.521e-02 
86.400 4.725 4.524e-02 
86.450 4.725 4.527e-02 
86.500 4.726 4.530e-02 
86.550 4.726 4.532e-02 
86.600 4.726 4.536e-02 
86.650 4.726 4.539e-02 
86.700 4.726 4.542e-02 
86.750 4.726 4.545e-02 
86.800 4.726 4.548e-02 
86.850 4.726 4.551e-02 
86.900 4.727 4.555e-02 
86.950 4.727 4.558e-02 
87.000 4.727 4.561e-02 
87.050 4.727 4.564e-02 
87.100 4.727 4.568e-02 
87.150 4.727 4.571e-02 
87.200 4.727 4.574e-02 
87.250 4.727 4.577e-02 
87.300 4.727 4.580e-02 
87.350 4.727 4.584e-02 
87.400 4.727 4.587e-02 
87.450 4.727 4.590e-02 
87.500 4.727 4.592e-02 
87.550 4.727 4.595e-02 
87.600 4.727 4.598e-02 
87.650 4.727 4.601e-02 
87.700 4.727 4.603e-02 
87.750 4.727 4.606e-02 
87.800 4.727 4.608e-02 
87.850 4.727 4.610e-02 
87.900 4.727 4.613e-02 
87.950 4.727 4.615e-02 
88.000 4.727 4.617e-02 
88.050 4.727 4.619e-02 
88.100 4.727 4.620e-02 
88.150 4.727 4.622e-02 
88.200 4.727 4.624e-02 
88.250 4.727 4.625e-02 
88.300 4.727 4.627e-02 
88.350 4.728 4.628e-02 
88.400 4.728 4.629e-02 
88.450 4.728 4.630e-02 
88.500 4.728 4.631e-02 
88.550 4.728 4.632e-02 
88.600 4.728 4.633e-02 
88.650 4.728 4.634e-02 
88.700 4.728 4.635e-02 
88.750 4.728 4.635e-02 
88.800 4.728 4.636e-02 
88.850 4.728 4.636e-02 
88.900 4.728 4.637e-02 
88.950 4.728 4.637e-02 
89.000 4.728 4.638e-02 
89.050 4.728 4.638e-02 
89.100 4.728 4.638e-02 
89.150 4.728 4.639e-02 
89.200 4.728 4.639e-02 
89.250 4.728 4.639e-02 
89.300 4.729 4.640e-02 
89.350 4.729 4.640e-02 
89.400 4.729 4.641e-02 
89.450 4.729 4.641e-02 
89.500 4.729 4.641e-02 
89.550 4.729 4.642e-02 
89.600 4.729 4.643e-02 
89.650 4.729 4.643e-02 
89.700 4.729 4.644e-02 
89.750 4.729 4.645e-02 
89.800 4.729 4.646e-02 
89.850 4.730 4.647e-02 
89.900 4.730 4.648e-02 
89.950 4.730 4.649e-02 
90.000 4.730 4.650e-02

File: rawdata/data_20220519/Sample_Concrete_19052022_1_eps.txt
!SWISSto12 MCK epsilon fit data
!name=Sample_Concrete_19052022_1
!thickness[mm]=18.000
!freq eps tand
75.000 4.589 6.551e-02 
75.050 4.589 6.555e-02 
75.100 4.589 6.560e-02 
75.150 4.589 6.564e-02 
75.200 4.589 6.568e-02 
75.250 4.588 6.573e-02 
75.300 4.588 6.578e-02 
75.350 4.588 6.582e-02 
75.400 4.588 6.587e-02 
75.450 4.588 6.592e-02 
75.500 4.588 6.597e-02 
75.550 4.587 6.602e-02 
75.600 4.587 6.607e-02 
75.650 4.587 6.612e-02 
75.700 4.587 6.617e-02 
75.750 4.587 6.622e-02 
75.800 4.587 6.627e-02 
75.850 4.586 6.632e-02 
75.900 4.586 6.638e-02 
75.950 4.586 6.643e-02 
76.000 4.586 6.648e-02 
76.050 4.586 6.653e-02 
76.100 4.586 6.658e-02 
76.150 4.586 6.663e-02 
76.200 4.585 6.668e-02 
76.250 4.585 6.673e-02 
76.300 4.585 6.678e-02 
76.350 4.585 6.683e-02 
76.400 4.585 6.687e-02 
76.450 4.585 6.692e-02 
76.500 4.585 6.697e-02 
76.550 4.584 6.701e-02 
76.600 4.584 6.706e-02 
76.650 4.584 6.711e-02 
76.700 4.584 6.715e-02 
76.750 4.584 6.720e-02 
76.800 4.584 6.724e-02 
76.850 4.583 6.728e-02 
76.900 4.583 6.733e-02 
76.950 4.583 6.737e-02 
77.000 4.583 6.741e-02 
77.050 4.583 6.745e-02 
77.100 4.582 6.749e-02 
77.150 4.582 6.753e-02 
77.200 4.582 6.757e-02 
77.250 4.582 6.761e-02 
77.300 4.582 6.765e-02 
77.350 4.581 6.768e-02 
77.400 4.581 6.772e-02 
77.450 4.581 6.776e-02 
77.500 4.581 6.779e-02 
77.550 4.581 6.783e-02 
77.600 4.580 6.786e-02 
77.650 4.580 6.790e-02 
77.700 4.580 6.793e-02 
77.750 4.580 6.796e-02 
77.800 4.580 6.799e-02 
77.850 4.579 6.803e-02 
77.900 4.579 6.806e-02 
77.950 4.579 6.809e-02 
78.000 4.579 6.811e-02 
78.050 4.579 6.814e-02 
78.100 4.578 6.817e-02 
78.150 4.578 6.820e-02 
78.200 4.578 6.823e-02 
78.250 4.578 6.825e-02 
78.300 4.578 6.828e-02 
78.350 4.578 6.830e-02 
78.400 4.577 6.833e-02 
78.450 4.577 6.835e-02 
78.500 4.577 6.838e-02 
78.550 4.577 6.840e-02 
78.600 4.577 6.842e-02 
78.650 4.577 6.845e-02 
78.700 4.576 6.847e-02 
78.750 4.576 6.849e-02 
78.800 4.576 6.851e-02 
78.850 4.576 6.853e-02 
78.900 4.576 6.856e-02 
78.950 4.576 6.858e-02 
79.000 4.575 6.860e-02 
79.050 4.575 6.862e-02 
79.100 4.575 6.864e-02 
79.150 4.575 6.866e-02 
79.200 4.575 6.868e-02 
79.250 4.575 6.870e-02 
79.300 4.575 6.872e-02 
79.350 4.574 6.874e-02 
79.400 4.574 6.876e-02 
79.450 4.574 6.878e-02 
79.500 4.574 6.880e-02 
79.550 4.574 6.882e-02 
79.600 4.574 6.884e-02 
79.650 4.574 6.886e-02 
79.700 4.574 6.888e-02 
79.750 4.573 6.890e-02 
79.800 4.573 6.892e-02 
79.850 4.573 6.894e-02 
79.900 4.573 6.896e-02 
79.950 4.573 6.898e-02 
80.000 4.573 6.900e-02 
80.050 4.573 6.902e-02 
80.100 4.573 6.905e-02 
80.150 4.572 6.907e-02 
80.200 4.572 6.909e-02 
80.250 4.572 6.911e-02 
80.300 4.572 6.913e-02 
80.350 4.572 6.916e-02 
80.400 4.572 6.918e-02 
80.450 4.572 6.920e-02 
80.500 4.571 6.922e-02 
80.550 4.571 6.924e-02 
80.600 4.571 6.927e-02 
80.650 4.571 6.929e-02 
80.700 4.571 6.931e-02 
80.750 4.571 6.933e-02 
80.800 4.571 6.935e-02 
80.850 4.571 6.938e-02 
80.900 4.570 6.940e-02 
80.950 4.570 6.942e-02 
81.000 4.570 6.944e-02 
81.050 4.570 6.946e-02 
81.100 4.570 6.948e-02 
81.150 4.570 6.950e-02 
81.200 4.570 6.952e-02 
81.250 4.569 6.954e-02 
81.300 4.569 6.956e-02 
81.350 4.569 6.958e-02 
81.400 4.569 6.960e-02 
81.450 4.569 6.962e-02 
81.500 4.569 6.964e-02 
81.550 4.569 6.966e-02 
81.600 4.568 6.967e-02 
81.650 4.568 6.969e-02 
81.700 4.568 6.971e-02 
81.750 4.568 6.972e-02 
81.800 4.568 6.974e-02 
81.850 4.568 6.976e-02 
81.900 4.568 6.977e-02 
81.950 4.568 6.979e-02 
82.000 4.567 6.980e-02 
82.050 4.567 6.982e-02 
82.100 4.567 6.983e-02 
82.150 4.567 6.985e-02 
82.200 4.567 6.986e-02 
82.250 4.567 6.987e-02 
82.300 4.567 6.989e-02 
82.350 4.567 6.990e-02 
82.400 4.566 6.992e-02 
82.450 4.566 6.993e-02 
82.500 4.566 6.994e-02 
82.550 4.566 6.996e-02 
82.600 4.566 6.997e-02 
82.650 4.566 6.998e-02 
82.700 4.566 7.000e-02 
82.750 4.566 7.001e-02 
82.800 4.566 7.003e-02 
82.850 4.565 7.004e-02 
82.900 4.565 7.005e-02 
82.950 4.565 7.007e-02 
83.000 4.565 7.008e-02 
83.050 4.565 7.010e-02 
83.100 4.565 7.011e-02 
83.150 4.565 7.013e-02 
83.200 4.565 7.014e-02 
83.250 4.565 7.016e-02 
83.300 4.565 7.017e-02 
83.350 4.565 7.019e-02 
83.400 4.565 7.020e-02 
83.450 4.564 7.022e-02 
83.500 4.564 7.024e-02 
83.550 4.564 7.025e-02 
83.600 4.564 7.027e-02 
83.650 4.564 7.029e-02 
83.700 4.564 7.030e-02 
83.750 4.564 7.032e-02 
83.800 4.564 7.034e-02 
83.850 4.564 7.036e-02 
83.900 4.564 7.038e-02 
83.950 4.564 7.039e-02 
84.000 4.564 7.041e-02 
84.050 4.564 7.043e-02 
84.100 4.563 7.045e-02 
84.150 4.563 7.047e-02 
84.200 4.563 7.049e-02 
84.250 4.563 7.051e-02 
84.300 4.563 7.053e-02 
84.350 4.563 7.055e-02 
84.400 4.563 7.057e-02 
84.450 4.563 7.059e-02 
84.500 4.563 7.061e-02 
84.550 4.563 7.063e-02 
84.600 4.563 7.065e-02 
84.650 4.563 7.067e-02 
84.700 4.563 7.070e-02 
84.750 4.562 7.072e-02 
84.800 4.562 7.074e-02 
84.850 4.562 7.076e-02 
84.900 4.562 7.078e-02 
84.950 4.562 7.080e-02 
85.000 4.562 7.082e-02 
85.050 4.562 7.085e-02 
85.100 4.562 7.087e-02 
85.150 4.562 7.089e-02 
85.200 4.562 7.091e-02 
85.250 4.562 7.094e-02 
85.300 4.561 7.096e-02 
85.350 4.561 7.098e-02 
85.400 4.561 7.100e-02 
85.450 4.561 7.103e-02 
85.500 4.561 7.105e-02 
85.550 4.561 7.107e-02 
85.600 4.561 7.109e-02 
85.650 4.561 7.112e-02 
85.700 4.561 7.114e-02 
85.750 4.561 7.116e-02 
85.800 4.561 7.119e-02 
85.850 4.560 7.121e-02 
85.900 4.560 7.123e-02 
85.950 4.560 7.126e-02 
86.000 4.560 7.128e-02 
86.050 4.560 7.131e-02 
86.100 4.560 7.133e-02 
86.150 4.560 7.135e-02 
86.200 4.560 7.138e-02 
86.250 4.560 7.140e-02 
86.300 4.560 7.143e-02 
86.350 4.560 7.145e-02 
86.400 4.560 7.147e-02 
86.450 4.559 7.150e-02 
86.500 4.559 7.152e-02 
86.550 4.559 7.155e-02 
86.600 4.559 7.157e-02 
86.650 4.559 7.160e-02 
86.700 4.559 7.162e-02 
86.750 4.559 7.165e-02 
86.800 4.559 7.167e-02 
86.850 4.559 7.170e-02 
86.900 4.559 7.172e-02 
86.950 4.559 7.175e-02 
87.000 4.559 7.177e-02 
87.050 4.559 7.180e-02 
87.100 4.559 7.183e-02 
87.150 4.559 7.185e-02 
87.200 4.558 7.188e-02 
87.250 4.558 7.190e-02 
87.300 4.558 7.193e-02 
87.350 4.558 7.196e-02 
87.400 4.558 7.198e-02 
87.450 4.558 7.201e-02 
87.500 4.558 7.203e-02 
87.550 4.558 7.206e-02 
87.600 4.558 7.209e-02 
87.650 4.558 7.211e-02 
87.700 4.558 7.214e-02 
87.750 4.558 7.217e-02 
87.800 4.558 7.219e-02 
87.850 4.558 7.222e-02 
87.900 4.558 7.225e-02 
87.950 4.558 7.227e-02 
88.000 4.558 7.230e-02 
88.050 4.558 7.232e-02 
88.100 4.558 7.235e-02 
88.150 4.558 7.238e-02 
88.200 4.558 7.240e-02 
88.250 4.558 7.243e-02 
88.300 4.557 7.245e-02 
88.350 4.557 7.248e-02 
88.400 4.557 7.251e-02 
88.450 4.557 7.253e-02 
88.500 4.557 7.256e-02 
88.550 4.557 7.258e-02 
88.600 4.557 7.261e-02 
88.650 4.557 7.263e-02 
88.700 4.557 7.266e-02 
88.750 4.557 7.268e-02 
88.800 4.557 7.271e-02 
88.850 4.557 7.273e-02 
88.900 4.557 7.276e-02 
88.950 4.557 7.278e-02 
89.000 4.557 7.281e-02 
89.050 4.557 7.283e-02 
89.100 4.557 7.286e-02 
89.150 4.557 7.289e-02 
89.200 4.557 7.291e-02 
89.250 4.557 7.294e-02 
89.300 4.556 7.296e-02 
89.350 4.556 7.299e-02 
89.400 4.556 7.302e-02 
89.450 4.556 7.304e-02 
89.500 4.556 7.307e-02 
89.550 4.556 7.310e-02 
89.600 4.556 7.313e-02 
89.650 4.556 7.316e-02 
89.700 4.556 7.319e-02 
89.750 4.556 7.322e-02 
89.800 4.556 7.325e-02 
89.850 4.556 7.328e-02 
89.900 4.556 7.331e-02 
89.950 4.556 7.335e-02 
90.000 4.556 7.338e-02

File: rawdata/data_20220519/Sample_Concrete_19052022_2_2_eps.txt
!SWISSto12 MCK epsilon fit data
!name=Sample_Concrete_19052022_2_2
!thickness[mm]=18.000
!freq eps tand
75.000 -0.691 -7.907e-01 
75.050 -0.691 -7.907e-01 
75.100 -0.691 7.907e-01 
75.150 -0.691 7.907e-01 
75.200 -0.691 7.907e-01 
75.250 -0.691 7.907e-01 
75.300 -0.691 7.907e-01 
75.350 -0.691 7.907e-01 
75.400 -0.691 7.907e-01 
75.450 -0.691 7.907e-01 
75.500 -0.691 7.907e-01 
75.550 -0.691 7.907e-01 
75.600 -0.691 7.907e-01 
75.650 -0.691 7.907e-01 
75.700 -0.691 7.907e-01 
75.750 -0.691 7.907e-01 
75.800 -0.691 7.907e-01 
75.850 -0.691 7.907e-01 
75.900 -0.691 7.907e-01 
75.950 -0.691 7.907e-01 
76.000 -0.691 7.907e-01 
76.050 -0.691 7.907e-01 
76.100 -0.691 7.907e-01 
76.150 -0.691 7.907e-01 
76.200 -0.691 7.907e-01 
76.250 -0.691 7.907e-01 
76.300 -0.691 7.907e-01 
76.350 -0.691 7.907e-01 
76.400 -0.691 7.907e-01 
76.450 -0.691 7.907e-01 
76.500 -0.691 7.907e-01 
76.550 -0.691 7.907e-01 
76.600 -0.691 7.907e-01 
76.650 -0.691 7.907e-01 
76.700 -0.691 7.907e-01 
76.750 -0.691 7.907e-01 
76.800 -0.691 7.907e-01 
76.850 -0.691 7.907e-01 
76.900 -0.691 7.907e-01 
76.950 -0.691 7.907e-01 
77.000 -0.691 7.907e-01 
77.050 -0.691 7.907e-01 
77.100 -0.691 7.907e-01 
77.150 -0.691 7.907e-01 
77.200 -0.691 7.907e-01 
77.250 -0.691 7.907e-01 
77.300 -0.691 7.907e-01 
77.350 -0.691 7.907e-01 
77.400 -0.691 7.907e-01 
77.450 -0.691 7.907e-01 
77.500 -0.691 7.907e-01 
77.550 -0.691 7.907e-01 
77.600 -0.691 7.907e-01 
77.650 -0.691 7.907e-01 
77.700 -0.691 7.907e-01 
77.750 -0.691 7.907e-01 
77.800 -0.691 7.907e-01 
77.850 -0.691 7.907e-01 
77.900 -0.691 7.907e-01 
77.950 -0.691 7.907e-01 
78.000 -0.691 7.907e-01 
78.050 -0.691 7.907e-01 
78.100 -0.691 7.907e-01 
78.150 -0.691 7.907e-01 
78.200 -0.691 7.907e-01 
78.250 -0.691 7.907e-01 
78.300 -0.691 7.907e-01 
78.350 -0.691 7.907e-01 
78.400 -0.691 7.907e-01 
78.450 -0.691 7.907e-01 
78.500 -0.691 7.907e-01 
78.550 -0.691 7.907e-01 
78.600 -0.691 7.907e-01 
78.650 -0.691 7.907e-01 
78.700 -0.691 7.907e-01 
78.750 -0.691 7.907e-01 
78.800 -0.691 7.907e-01 
78.850 -0.691 7.907e-01 
78.900 -0.691 7.907e-01 
78.950 -0.691 7.907e-01 
79.000 -0.691 7.907e-01 
79.050 -0.691 7.907e-01 
79.100 -0.691 7.907e-01 
79.150 -0.691 7.907e-01 
79.200 -0.691 7.907e-01 
79.250 -0.691 7.907e-01 
79.300 -0.691 7.907e-01 
79.350 -0.691 7.907e-01 
79.400 -0.691 7.907e-01 
79.450 -0.691 7.907e-01 
79.500 -0.691 7.907e-01 
79.550 -0.691 7.907e-01 
79.600 -0.691 7.907e-01 
79.650 -0.691 7.907e-01 
79.700 -0.691 7.907e-01 
79.750 -0.691 7.907e-01 
79.800 -0.691 7.907e-01 
79.850 -0.691 7.907e-01 
79.900 -0.691 7.907e-01 
79.950 -0.691 7.907e-01 
80.000 -0.691 7.907e-01 
80.050 -0.691 7.907e-01 
80.100 -0.691 7.907e-01 
80.150 -0.691 7.907e-01 
80.200 -0.691 7.907e-01 
80.250 -0.691 7.907e-01 
80.300 -0.691 7.907e-01 
80.350 -0.691 7.907e-01 
80.400 -0.691 7.907e-01 
80.450 -0.691 7.907e-01 
80.500 -0.691 7.907e-01 
80.550 -0.691 7.907e-01 
80.600 -0.691 7.907e-01 
80.650 -0.691 7.907e-01 
80.700 -0.691 7.907e-01 
80.750 -0.691 7.907e-01 
80.800 -0.691 7.907e-01 
80.850 -0.691 7.907e-01 
80.900 -0.691 7.907e-01 
80.950 -0.691 7.907e-01 
81.000 -0.691 7.907e-01 
81.050 -0.691 7.907e-01 
81.100 -0.691 7.907e-01 
81.150 -0.691 7.907e-01 
81.200 -0.691 7.907e-01 
81.250 -0.691 7.907e-01 
81.300 -0.691 7.907e-01 
81.350 -0.691 7.907e-01 
81.400 -0.691 7.907e-01 
81.450 -0.691 7.907e-01 
81.500 -0.691 7.907e-01 
81.550 -0.691 7.907e-01 
81.600 -0.691 7.907e-01 
81.650 -0.691 7.907e-01 
81.700 -0.691 7.907e-01 
81.750 -0.691 7.907e-01 
81.800 -0.691 7.907e-01 
81.850 -0.691 7.907e-01 
81.900 -0.691 7.907e-01 
81.950 -0.691 7.907e-01 
82.000 -0.691 7.907e-01 
82.050 -0.691 7.907e-01 
82.100 -0.691 7.907e-01 
82.150 -0.691 7.907e-01 
82.200 -0.691 7.907e-01 
82.250 -0.691 7.907e-01 
82.300 -0.691 7.907e-01 
82.350 -0.691 7.907e-01 
82.400 -0.691 7.907e-01 
82.450 -0.691 7.907e-01 
82.500 -0.691 7.907e-01 
82.550 -0.691 7.907e-01 
82.600 -0.691 7.907e-01 
82.650 -0.691 7.907e-01 
82.700 -0.691 7.907e-01 
82.750 -0.691 7.907e-01 
82.800 -0.691 7.907e-01 
82.850 -0.691 7.907e-01 
82.900 -0.691 7.907e-01 
82.950 -0.691 7.907e-01 
83.000 -0.691 7.907e-01 
83.050 -0.691 7.907e-01 
83.100 -0.691 7.907e-01 
83.150 -0.691 7.907e-01 
83.200 -0.691 7.907e-01 
83.250 -0.691 7.907e-01 
83.300 -0.691 7.907e-01 
83.350 -0.691 7.907e-01 
83.400 -0.691 7.907e-01 
83.450 -0.691 7.907e-01 
83.500 -0.691 7.907e-01 
83.550 -0.691 7.907e-01 
83.600 -0.691 7.907e-01 
83.650 -0.691 7.907e-01 
83.700 -0.691 7.907e-01 
83.750 -0.691 7.907e-01 
83.800 -0.691 7.907e-01 
83.850 -0.691 7.907e-01 
83.900 -0.691 7.907e-01 
83.950 -0.691 7.907e-01 
84.000 -0.691 7.907e-01 
84.050 -0.691 7.907e-01 
84.100 -0.691 7.907e-01 
84.150 -0.691 7.907e-01 
84.200 -0.691 7.907e-01 
84.250 -0.691 7.907e-01 
84.300 -0.691 7.907e-01 
84.350 -0.691 7.907e-01 
84.400 -0.691 7.907e-01 
84.450 -0.691 7.907e-01 
84.500 -0.691 7.907e-01 
84.550 -0.691 7.907e-01 
84.600 -0.691 7.907e-01 
84.650 -0.691 7.907e-01 
84.700 -0.691 7.907e-01 
84.750 -0.691 7.907e-01 
84.800 -0.691 7.907e-01 
84.850 -0.691 7.907e-01 
84.900 -0.691 7.907e-01 
84.950 -0.691 7.907e-01 
85.000 -0.691 7.907e-01 
85.050 -0.691 7.907e-01 
85.100 -0.691 7.907e-01 
85.150 -0.691 7.907e-01 
85.200 -0.691 7.907e-01 
85.250 -0.691 7.907e-01 
85.300 -0.691 7.907e-01 
85.350 -0.691 7.907e-01 
85.400 -0.691 7.907e-01 
85.450 -0.691 7.907e-01 
85.500 -0.691 7.907e-01 
85.550 -0.691 7.907e-01 
85.600 -0.691 7.907e-01 
85.650 -0.691 7.907e-01 
85.700 -0.691 7.907e-01 
85.750 -0.691 7.907e-01 
85.800 -0.691 7.907e-01 
85.850 -0.691 7.907e-01 
85.900 -0.691 7.907e-01 
85.950 -0.691 7.907e-01 
86.000 -0.691 7.907e-01 
86.050 -0.691 7.907e-01 
86.100 -0.691 7.907e-01 
86.150 -0.691 7.907e-01 
86.200 -0.691 7.907e-01 
86.250 -0.691 7.907e-01 
86.300 -0.691 7.907e-01 
86.350 -0.691 7.907e-01 
86.400 -0.691 7.907e-01 
86.450 -0.691 7.907e-01 
86.500 -0.691 7.907e-01 
86.550 -0.691 7.907e-01 
86.600 -0.691 7.907e-01 
86.650 -0.691 7.907e-01 
86.700 -0.691 7.907e-01 
86.750 -0.691 7.907e-01 
86.800 -0.691 7.907e-01 
86.850 -0.691 7.907e-01 
86.900 -0.691 7.907e-01 
86.950 -0.691 7.907e-01 
87.000 -0.691 7.907e-01 
87.050 -0.691 7.907e-01 
87.100 -0.691 7.907e-01 
87.150 -0.691 7.907e-01 
87.200 -0.691 7.907e-01 
87.250 -0.691 7.907e-01 
87.300 -0.691 7.907e-01 
87.350 -0.691 7.907e-01 
87.400 -0.691 7.907e-01 
87.450 -0.691 7.907e-01 
87.500 -0.691 7.907e-01 
87.550 -0.691 7.907e-01 
87.600 -0.691 7.907e-01 
87.650 -0.691 7.907e-01 
87.700 -0.691 7.907e-01 
87.750 -0.691 7.907e-01 
87.800 -0.691 7.907e-01 
87.850 -0.691 7.907e-01 
87.900 -0.691 7.907e-01 
87.950 -0.691 7.907e-01 
88.000 -0.691 7.907e-01 
88.050 -0.691 7.907e-01 
88.100 -0.691 7.907e-01 
88.150 -0.691 7.907e-01 
88.200 -0.691 7.907e-01 
88.250 -0.691 7.907e-01 
88.300 -0.691 7.907e-01 
88.350 -0.691 7.907e-01 
88.400 -0.691 7.907e-01 
88.450 -0.691 7.907e-01 
88.500 -0.691 7.907e-01 
88.550 -0.691 7.907e-01 
88.600 -0.691 7.907e-01 
88.650 -0.691 7.907e-01 
88.700 -0.691 7.907e-01 
88.750 -0.691 7.907e-01 
88.800 -0.691 7.907e-01 
88.850 -0.691 7.907e-01 
88.900 -0.691 7.907e-01 
88.950 -0.691 7.907e-01 
89.000 -0.691 7.907e-01 
89.050 -0.691 7.907e-01 
89.100 -0.691 7.907e-01 
89.150 -0.691 7.907e-01 
89.200 -0.691 7.907e-01 
89.250 -0.691 7.907e-01 
89.300 -0.691 7.907e-01 
89.350 -0.691 7.907e-01 
89.400 -0.691 7.907e-01 
89.450 -0.691 7.907e-01 
89.500 -0.691 7.907e-01 
89.550 -0.691 7.907e-01 
89.600 -0.691 7.907e-01 
89.650 -0.691 7.907e-01 
89.700 -0.691 7.907e-01 
89.750 -0.691 7.907e-01 
89.800 -0.691 7.907e-01 
89.850 -0.691 7.907e-01 
89.900 -0.691 7.907e-01 
89.950 -0.691 7.907e-01 
90.000 -0.691 7.907e-01

File: rawdata/data_20220519/Sample_Concrete_19052022_2_eps.txt
!SWISSto12 MCK epsilon fit data
!name=Sample_Concrete_19052022_2
!thickness[mm]=18.000
!freq eps tand
75.000 3.674 8.907e-02 
75.050 3.675 8.912e-02 
75.100 3.675 8.918e-02 
75.150 3.675 8.924e-02 
75.200 3.676 8.930e-02 
75.250 3.676 8.936e-02 
75.300 3.677 8.943e-02 
75.350 3.677 8.949e-02 
75.400 3.678 8.956e-02 
75.450 3.678 8.963e-02 
75.500 3.679 8.970e-02 
75.550 3.679 8.977e-02 
75.600 3.680 8.984e-02 
75.650 3.680 8.991e-02 
75.700 3.681 8.998e-02 
75.750 3.681 9.006e-02 
75.800 3.681 9.013e-02 
75.850 3.682 9.021e-02 
75.900 3.682 9.028e-02 
75.950 3.683 9.035e-02 
76.000 3.683 9.043e-02 
76.050 3.684 9.051e-02 
76.100 3.684 9.058e-02 
76.150 3.685 9.066e-02 
76.200 3.685 9.073e-02 
76.250 3.686 9.081e-02 
76.300 3.686 9.088e-02 
76.350 3.687 9.096e-02 
76.400 3.687 9.103e-02 
76.450 3.688 9.111e-02 
76.500 3.688 9.119e-02 
76.550 3.689 9.126e-02 
76.600 3.689 9.134e-02 
76.650 3.689 9.141e-02 
76.700 3.690 9.149e-02 
76.750 3.690 9.156e-02 
76.800 3.691 9.164e-02 
76.850 3.691 9.172e-02 
76.900 3.692 9.179e-02 
76.950 3.692 9.187e-02 
77.000 3.693 9.194e-02 
77.050 3.693 9.202e-02 
77.100 3.693 9.210e-02 
77.150 3.694 9.218e-02 
77.200 3.694 9.225e-02 
77.250 3.695 9.233e-02 
77.300 3.695 9.241e-02 
77.350 3.695 9.249e-02 
77.400 3.696 9.257e-02 
77.450 3.696 9.265e-02 
77.500 3.697 9.272e-02 
77.550 3.697 9.281e-02 
77.600 3.697 9.289e-02 
77.650 3.698 9.297e-02 
77.700 3.698 9.305e-02 
77.750 3.699 9.313e-02 
77.800 3.699 9.322e-02 
77.850 3.699 9.330e-02 
77.900 3.700 9.339e-02 
77.950 3.700 9.347e-02 
78.000 3.700 9.356e-02 
78.050 3.701 9.365e-02 
78.100 3.701 9.373e-02 
78.150 3.701 9.382e-02 
78.200 3.702 9.391e-02 
78.250 3.702 9.400e-02 
78.300 3.703 9.409e-02 
78.350 3.703 9.419e-02 
78.400 3.703 9.428e-02 
78.450 3.704 9.437e-02 
78.500 3.704 9.447e-02 
78.550 3.704 9.456e-02 
78.600 3.705 9.466e-02 
78.650 3.705 9.476e-02 
78.700 3.705 9.485e-02 
78.750 3.706 9.495e-02 
78.800 3.706 9.505e-02 
78.850 3.706 9.515e-02 
78.900 3.707 9.525e-02 
78.950 3.707 9.535e-02 
79.000 3.707 9.545e-02 
79.050 3.707 9.556e-02 
79.100 3.708 9.566e-02 
79.150 3.708 9.577e-02 
79.200 3.708 9.587e-02 
79.250 3.709 9.598e-02 
79.300 3.709 9.608e-02 
79.350 3.709 9.619e-02 
79.400 3.710 9.630e-02 
79.450 3.710 9.641e-02 
79.500 3.710 9.652e-02 
79.550 3.710 9.663e-02 
79.600 3.711 9.674e-02 
79.650 3.711 9.685e-02 
79.700 3.711 9.696e-02 
79.750 3.712 9.707e-02 
79.800 3.712 9.718e-02 
79.850 3.712 9.730e-02 
79.900 3.712 9.741e-02 
79.950 3.713 9.752e-02 
80.000 3.713 9.764e-02 
80.050 3.713 9.775e-02 
80.100 3.713 9.787e-02 
80.150 3.714 9.798e-02 
80.200 3.714 9.809e-02 
80.250 3.714 9.821e-02 
80.300 3.714 9.833e-02 
80.350 3.715 9.844e-02 
80.400 3.715 9.856e-02 
80.450 3.715 9.867e-02 
80.500 3.715 9.879e-02 
80.550 3.716 9.891e-02 
80.600 3.716 9.902e-02 
80.650 3.716 9.914e-02 
80.700 3.716 9.926e-02 
80.750 3.716 9.937e-02 
80.800 3.717 9.949e-02 
80.850 3.717 9.961e-02 
80.900 3.717 9.972e-02 
80.950 3.717 9.984e-02 
81.000 3.717 9.995e-02 
81.050 3.717 1.001e-01 
81.100 3.718 1.002e-01 
81.150 3.718 1.003e-01 
81.200 3.718 1.004e-01 
81.250 3.718 1.005e-01 
81.300 3.718 1.007e-01 
81.350 3.718 1.008e-01 
81.400 3.718 1.009e-01 
81.450 3.718 1.010e-01 
81.500 3.719 1.011e-01 
81.550 3.719 1.012e-01 
81.600 3.719 1.014e-01 
81.650 3.719 1.015e-01 
81.700 3.719 1.016e-01 
81.750 3.719 1.017e-01 
81.800 3.719 1.018e-01 
81.850 3.719 1.019e-01 
81.900 3.719 1.021e-01 
81.950 3.719 1.022e-01 
82.000 3.719 1.023e-01 
82.050 3.719 1.024e-01 
82.100 3.719 1.025e-01 
82.150 3.719 1.026e-01 
82.200 3.719 1.027e-01 
82.250 3.719 1.029e-01 
82.300 3.719 1.030e-01 
82.350 3.719 1.031e-01 
82.400 3.719 1.032e-01 
82.450 3.719 1.033e-01 
82.500 3.719 1.034e-01 
82.550 3.719 1.036e-01 
82.600 3.719 1.037e-01 
82.650 3.719 1.038e-01 
82.700 3.719 1.039e-01 
82.750 3.719 1.040e-01 
82.800 3.719 1.041e-01 
82.850 3.719 1.042e-01 
82.900 3.719 1.044e-01 
82.950 3.719 1.045e-01 
83.000 3.719 1.046e-01 
83.050 3.718 1.047e-01 
83.100 3.718 1.048e-01 
83.150 3.718 1.049e-01 
83.200 3.718 1.050e-01 
83.250 3.718 1.051e-01 
83.300 3.718 1.053e-01 
83.350 3.718 1.054e-01 
83.400 3.718 1.055e-01 
83.450 3.718 1.056e-01 
83.500 3.717 1.057e-01 
83.550 3.717 1.058e-01 
83.600 3.717 1.059e-01 
83.650 3.717 1.060e-01 
83.700 3.717 1.061e-01 
83.750 3.717 1.062e-01 
83.800 3.717 1.063e-01 
83.850 3.716 1.064e-01 
83.900 3.716 1.065e-01 
83.950 3.716 1.066e-01 
84.000 3.716 1.067e-01 
84.050 3.716 1.068e-01 
84.100 3.715 1.069e-01 
84.150 3.715 1.070e-01 
84.200 3.715 1.071e-01 
84.250 3.715 1.072e-01 
84.300 3.715 1.072e-01 
84.350 3.714 1.073e-01 
84.400 3.714 1.074e-01 
84.450 3.714 1.075e-01 
84.500 3.714 1.076e-01 
84.550 3.714 1.077e-01 
84.600 3.713 1.077e-01 
84.650 3.713 1.078e-01 
84.700 3.713 1.079e-01 
84.750 3.713 1.080e-01 
84.800 3.712 1.080e-01 
84.850 3.712 1.081e-01 
84.900 3.712 1.082e-01 
84.950 3.711 1.082e-01 
85.000 3.711 1.083e-01 
85.050 3.711 1.084e-01 
85.100 3.711 1.084e-01 
85.150 3.710 1.085e-01 
85.200 3.710 1.085e-01 
85.250 3.710 1.086e-01 
85.300 3.709 1.086e-01 
85.350 3.709 1.087e-01 
85.400 3.709 1.088e-01 
85.450 3.709 1.088e-01 
85.500 3.708 1.089e-01 
85.550 3.708 1.089e-01 
85.600 3.708 1.089e-01 
85.650 3.707 1.090e-01 
85.700 3.707 1.090e-01 
85.750 3.707 1.091e-01 
85.800 3.706 1.091e-01 
85.850 3.706 1.091e-01 
85.900 3.706 1.092e-01 
85.950 3.705 1.092e-01 
86.000 3.705 1.093e-01 
86.050 3.705 1.093e-01 
86.100 3.704 1.093e-01 
86.150 3.704 1.093e-01 
86.200 3.704 1.094e-01 
86.250 3.703 1.094e-01 
86.300 3.703 1.094e-01 
86.350 3.703 1.094e-01 
86.400 3.702 1.095e-01 
86.450 3.702 1.095e-01 
86.500 3.702 1.095e-01 
86.550 3.701 1.095e-01 
86.600 3.701 1.095e-01 
86.650 3.701 1.095e-01 
86.700 3.700 1.096e-01 
86.750 3.700 1.096e-01 
86.800 3.700 1.096e-01 
86.850 3.700 1.096e-01 
86.900 3.699 1.096e-01 
86.950 3.699 1.096e-01 
87.000 3.699 1.096e-01 
87.050 3.698 1.096e-01 
87.100 3.698 1.096e-01 
87.150 3.698 1.096e-01 
87.200 3.697 1.096e-01 
87.250 3.697 1.096e-01 
87.300 3.697 1.095e-01 
87.350 3.697 1.095e-01 
87.400 3.696 1.095e-01 
87.450 3.696 1.095e-01 
87.500 3.696 1.095e-01 
87.550 3.696 1.094e-01 
87.600 3.695 1.094e-01 
87.650 3.695 1.094e-01 
87.700 3.695 1.094e-01 
87.750 3.695 1.093e-01 
87.800 3.695 1.093e-01 
87.850 3.694 1.092e-01 
87.900 3.694 1.092e-01 
87.950 3.694 1.092e-01 
88.000 3.694 1.091e-01 
88.050 3.694 1.091e-01 
88.100 3.693 1.090e-01 
88.150 3.693 1.089e-01 
88.200 3.693 1.089e-01 
88.250 3.693 1.088e-01 
88.300 3.693 1.088e-01 
88.350 3.692 1.087e-01 
88.400 3.692 1.086e-01 
88.450 3.692 1.086e-01 
88.500 3.692 1.085e-01 
88.550 3.692 1.084e-01 
88.600 3.692 1.083e-01 
88.650 3.691 1.082e-01 
88.700 3.691 1.082e-01 
88.750 3.691 1.081e-01 
88.800 3.691 1.080e-01 
88.850 3.691 1.079e-01 
88.900 3.691 1.078e-01 
88.950 3.690 1.077e-01 
89.000 3.690 1.076e-01 
89.050 3.690 1.075e-01 
89.100 3.690 1.074e-01 
89.150 3.690 1.073e-01 
89.200 3.689 1.073e-01 
89.250 3.689 1.072e-01 
89.300 3.689 1.071e-01 
89.350 3.689 1.070e-01 
89.400 3.689 1.069e-01 
89.450 3.688 1.068e-01 
89.500 3.688 1.067e-01 
89.550 3.688 1.066e-01 
89.600 3.688 1.065e-01 
89.650 3.688 1.064e-01 
89.700 3.687 1.063e-01 
89.750 3.687 1.062e-01 
89.800 3.687 1.061e-01 
89.850 3.687 1.060e-01 
89.900 3.686 1.060e-01 
89.950 3.686 1.059e-01 
90.000 3.686 1.058e-01
